Repository: Hdave00/Biomaterial-Selection-and-Bioinformatics-Tool

# Biomaterial-Selection-and-Bioinformatics-Tool

## NOTE-- This README is incomplete as of now, basic operational instructions only, complete details coming very soon!

## IMPORTANT -- Due to a python module failure, in matplotlib, the database is running into seg faults on streamlit, as a result only Metals and Alloys can be looked up in the Material Selection domain, and no other data is available! All other functionality in the other 2 domains is fully intact!

## Refer to the clean repo for code and implementation details, current repo is buggy! https://github.com/Hdave00/biomat-clean

A modern Streamlit-based biomaterials intelligence platform combining:

File: data/materials_data/unified_material_data.csv (part 2 of 6)
Material_ID,Material_Raw,Material_Name,Clean_Name,Standard,Material_Type,Heat treatment,Tensile_Strength_MPa,Yield_Strength_MPa,Youngs_Modulus_GPa,Shear_Modulus_GPa,Poisson_Ratio,Density_gcm3,Elongation_percent,Hardness_BHN,Hardness_HV,Notes
66C69B28EC3E4FA6B58701B14FAEF367,Copper Alloy C17500,COPPER ALLOY C17500,COPPER ALLOY C17500,ANSI,COPPER_ALLOY,,310,172.0,108.0,40.0,0.35,8.93,28.0,,,
44E9D2704D564789B73E4D393F652CFD,Copper Alloy C18200,COPPER ALLOY C18200,COPPER ALLOY C18200,ANSI,COPPER_ALLOY,,234,97.0,108.0,40.0,0.35,8.93,40.0,,,
7348C728921E478388135514793ACEE7,Copper Alloy C18900,COPPER ALLOY C18900,COPPER ALLOY C18900,ANSI,COPPER_ALLOY,,262,62.0,108.0,40.0,0.35,8.93,48.0,,,
25D0039141B24A909409D7384E25F716,Copper Alloy C19000,COPPER ALLOY C19000,COPPER ALLOY C19000,ANSI,COPPER_ALLOY,,262,138.0,108.0,40.0,0.35,8.93,50.0,,,
01309A47EC11439BBBC345E2ADACADEC,Copper Alloy C19100,COPPER ALLOY C19100,COPPER ALLOY C19100,ANSI,COPPER_ALLOY,,248,69.0,108.0,40.0,0.35,8.93,27.0,,,
A6E0574CEBF04A5DA507F595533FAA8B,Copper Alloy C19200,COPPER ALLOY C19200,COPPER ALLOY C19200,ANSI,COPPER_ALLOY,,255,76.0,108.0,40.0,0.35,8.93,40.0,,,
50C517B22B0446C3869E95AED3668A25,Copper Alloy C19400,COPPER ALLOY C19400,COPPER ALLOY C19400,ANSI,COPPER_ALLOY,,310,165.0,108.0,40.0,0.35,8.93,32.0,,,
A704046CDCFD4380BA01F6281D0BA4A2,Copper Alloy C19500,COPPER ALLOY C19500,COPPER ALLOY C19500,ANSI,COPPER_ALLOY,,552,448.0,108.0,40.0,0.35,8.93,15.0,,,
5EC4C301DD884ADC90001D28806DA196,Copper Alloy C21000,COPPER ALLOY C21000,COPPER ALLOY C21000,ANSI,COPPER_ALLOY,,234,69.0,108.0,40.0,0.35,8.93,45.0,,,
231251F25A9D4FD7A39EDC87D614639C,Commercial bronze C22000,COMMERCIAL BRONZE C22000,COMMERCIAL BRONZE C22000,ANSI,COPPER_ALLOY,,255,69.0,105.0,40.0,0.32,8.8,50.0,,,
6A26D0014A7E413EB7CE1DCC3BE4FEF1,Red brass C23000,RED BRASS C23000,RED BRASS C23000,ANSI,COPPER_ALLOY,,269,69.0,105.0,40.0,0.32,8.8,55.0,,,
ED07348F13104EACB33DC29DF30B76E0,Low brass C24000,LOW BRASS C24000,LOW BRASS C24000,ANSI,COPPER_ALLOY,,290,83.0,105.0,40.0,0.32,8.8,55.0,,,
ECFD6B4BA60149FFA5FF8C79D7715EE2,Cartridge brass C26000,CARTRIDGE BRASS C26000,CARTRIDGE BRASS C26000,ANSI,COPPER_ALLOY,,303,76.0,105.0,40.0,0.32,8.8,66.0,,,
B96C2F6EEB044EA38DA1DD30F0862E4C,Yellow brass C26800,YELLOW BRASS C26800,YELLOW BRASS C26800,ANSI,COPPER_ALLOY,,317,97.0,105.0,40.0,0.32,8.8,65.0,,,
AE2F32E30D034471B73966074E78AB99,Muntz metal C28000,MUNTZ METAL C28000,MUNTZ METAL C28000,ANSI,COPPER_ALLOY,,372,145.0,105.0,40.0,0.32,8.8,52.0,,,
2379783731BA42F5A1C8590FFADF56E7,Leaded commercial bronze C31400,LEADED COMMERCIAL BRONZE C31400,LEADED COMMERCIAL BRONZE C31400,ANSI,COPPER_ALLOY,,255,83.0,105.0,40.0,0.32,8.8,45.0,,,
70F7C60D28C1438D9F1F84621F175578,Low-leaded brass C33000,LOW-LEADED BRASS C33000,LOW-LEADED BRASS C33000,ANSI,COPPER_ALLOY,,324,103.0,105.0,40.0,0.32,8.8,60.0,,,
E4FA2318F091409A9972B1AA1064763A,High-leaded brass C34200,HIGH-LEADED BRASS C34200,HIGH-LEADED BRASS C34200,ANSI,COPPER_ALLOY,,338,117.0,105.0,40.0,0.32,8.8,52.0,,,
C2D164067DA748D8ADDFB23E9A1B402D,Medium-leaded brass C35000,MEDIUM-LEADED BRASS C35000,MEDIUM-LEADED BRASS C35000,ANSI,COPPER_ALLOY,,310,90.0,105.0,40.0,0.32,8.8,66.0,,,
1C1570732C8642FA9251598E595DB4BF,Leaded Muntz metal C36500,LEADED MUNTZ METAL C36500,LEADED MUNTZ METAL C36500,ANSI,COPPER_ALLOY,As hot rolled,372,138.0,105.0,40.0,0.32,8.8,45.0,,,
523FE598A3D449BD9943D5E0A779752E,Architectural bronze C38500,ARCHITECTURAL BRONZE C38500,ARCHITECTURAL BRONZE C38500,ANSI,COPPER_ALLOY,As extruded,414,138.0,105.0,40.0,0.32,8.8,30.0,,,
AB6D77E7E62F4AB9AB97C6651F1FBEEF,Copper Alloy C40500,COPPER ALLOY C40500,COPPER ALLOY C40500,ANSI,COPPER_ALLOY,,269,83.0,105.0,40.0,0.32,8.8,49.0,,,
7434A393DE784E54A8EF0BAC874176EE,Copper Alloy C40800,COPPER ALLOY C40800,COPPER ALLOY C40800,ANSI,COPPER_ALLOY,,290,90.0,105.0,40.0,0.32,8.8,43.0,,,
4A075CF11C3C4C5C8185E166EF549B94,Copper Alloy C41100,COPPER ALLOY C41100,COPPER ALLOY C41100,ANSI,COPPER_ALLOY,,269,76.0,105.0,40.0,0.32,8.8,43.0,,,
4541DA54473A41CD8C66170E9BB44FF0,Copper Alloy C41300,COPPER ALLOY C41300,COPPER ALLOY C41300,ANSI,COPPER_ALLOY,,283,83.0,105.0,40.0,0.32,8.8,45.0,,,
BF30475757D84DCBA632A47C3316EBBE,Copper Alloy C41500,COPPER ALLOY C41500,COPPER ALLOY C41500,ANSI,COPPER_ALLOY,,317,117.0,105.0,40.0,0.32,8.8,44.0,,,
10D141A9545047199449C9E75B7A46D5,Copper Alloy C42200,COPPER ALLOY C42200,COPPER ALLOY C42200,ANSI,COPPER_ALLOY,,296,103.0,105.0,40.0,0.32,8.8,46.0,,,
76F1CA4056D2432586B668056696B027,Copper Alloy C42500,COPPER ALLOY C42500,COPPER ALLOY C42500,ANSI,COPPER_ALLOY,,310,124.0,105.0,40.0,0.32,8.8,49.0,,,
59F0D33D89BF45E6B1A4189B8366A5FB,Copper Alloy C43000,COPPER ALLOY C43000,COPPER ALLOY C43000,ANSI,COPPER_ALLOY,,317,124.0,105.0,40.0,0.32,8.8,55.0,,,
1685F2A660A04C3F9F06CAA16E3CA15A,Copper Alloy C43400,COPPER ALLOY C43400,COPPER ALLOY C43400,ANSI,COPPER_ALLOY,,310,103.0,105.0,40.0,0.32,8.8,49.0,,,
6034F99B6D72422FAAE1BE805884946B,Copper Alloy C43500,COPPER ALLOY C43500,COPPER ALLOY C43500,ANSI,COPPER_ALLOY,,317,110.0,105.0,40.0,0.32,8.8,46.0,,,
0C1A2059F9C54B4184B792FDACC373EF,Copper Alloy C44300,COPPER ALLOY C44300,COPPER ALLOY C44300,ANSI,COPPER_ALLOY,,331,124.0,105.0,40.0,0.32,8.8,65.0,,,
D02392212A1149A2932151894D961760,Copper Alloy C46400,COPPER ALLOY C46400,COPPER ALLOY C46400,ANSI,COPPER_ALLOY,,379,172.0,105.0,40.0,0.32,8.8,50.0,,,
9622979E589E467F9722C75940FBC236,Copper Alloy C48200,COPPER ALLOY C48200,COPPER ALLOY C48200,ANSI,COPPER_ALLOY,,386,172.0,105.0,40.0,0.32,8.8,43.0,,,
49E22F723EA8477FB5896CE6222F9482,Copper Alloy C48500,COPPER ALLOY C48500,COPPER ALLOY C48500,ANSI,COPPER_ALLOY,,393,172.0,105.0,40.0,0.32,8.8,40.0,,,
F72D6ECD6CFC43C1B1695D07B50DE81D,Copper Alloy C50500,COPPER ALLOY C50500,COPPER ALLOY C50500,ANSI,COPPER_ALLOY,,276,97.0,105.0,40.0,0.32,8.8,48.0,,,
2170D77797604F41A9D0309FD8486ECF,Copper Alloy C51000,COPPER ALLOY C51000,COPPER ALLOY C51000,ANSI,COPPER_ALLOY,,324,131.0,105.0,40.0,0.32,8.8,64.0,,,
1CDE63BB5BE44CE895E151A74A122F87,Copper Alloy C51100,COPPER ALLOY C51100,COPPER ALLOY C51100,ANSI,COPPER_ALLOY,,317,345.0,105.0,40.0,0.32,8.8,48.0,,,
F8D8C7E9308D44A09568B4F2883693C2,Copper Alloy C52100,COPPER ALLOY C52100,COPPER ALLOY C52100,ANSI,COPPER_ALLOY,,379,165.0,105.0,40.0,0.32,8.8,70.0,,,
75EBA115239C4D3E86D3D1DBF542925C,Copper Alloy C52400,COPPER ALLOY C52400,COPPER ALLOY C52400,ANSI,COPPER_ALLOY,,455,193.0,105.0,40.0,0.32,8.8,70.0,,,
67CDA87894BB4E1DB63A9CF08309F3ED,Copper Alloy C54400,COPPER ALLOY C54400,COPPER ALLOY C54400,ANSI,COPPER_ALLOY,,303,131.0,105.0,40.0,0.32,8.8,50.0,,,
07BDEB8F130D45C3B3C193E84DFA8D4E,Copper Alloy C60800,COPPER ALLOY C60800,COPPER ALLOY C60800,ANSI,COPPER_ALLOY,,414,186.0,105.0,40.0,0.32,8.8,55.0,,,
3AFD7A2C929B434989BF73A261280045,Copper Alloy C61000,COPPER ALLOY C61000,COPPER ALLOY C61000,ANSI,COPPER_ALLOY,,359,117.0,105.0,40.0,0.32,8.8,45.0,,,
5AE6A5EB75BE45A682E647E85C0E895F,Copper Alloy C61300,COPPER ALLOY C61300,COPPER ALLOY C61300,ANSI,COPPER_ALLOY,,483,207.0,105.0,40.0,0.32,8.8,42.0,,,
D1B3605E03044500A1F4ECCAFC35EF14,Copper Alloy C61400,COPPER ALLOY C61400,COPPER ALLOY C61400,ANSI,COPPER_ALLOY,,524,228.0,105.0,40.0,0.32,8.8,45.0,,,
190F58293CEA418895431AC9C2CD01D8,Copper Alloy C61500,COPPER ALLOY C61500,COPPER ALLOY C61500,ANSI,COPPER_ALLOY,,483,152.0,105.0,40.0,0.32,8.8,55.0,,,
D8E47D214FDC425FA8643CA7517481D6,Copper Alloy C61800,COPPER ALLOY C61800,COPPER ALLOY C61800,ANSI,COPPER_ALLOY,,552,269.0,105.0,40.0,0.32,8.8,28.0,,,
0281F74DF5284667A96A6C8C4CAA8520,Copper Alloy C61900,COPPER ALLOY C61900,COPPER ALLOY C61900,ANSI,COPPER_ALLOY,,634,338.0,105.0,40.0,0.32,8.8,30.0,,,
95CC9FAF89D14F8DB2E405722FE024BF,Copper Alloy C62300,COPPER ALLOY C62300,COPPER ALLOY C62300,ANSI,COPPER_ALLOY,,517,241.0,105.0,40.0,0.32,8.8,35.0,,,
B763EBACF6094717BB36F3A0FB48D263,Copper Alloy C62400,COPPER ALLOY C62400,COPPER ALLOY C62400,ANSI,COPPER_ALLOY,,621,276.0,105.0,40.0,0.32,8.8,18.0,,,
6C73BC23E3704A5799CD258F739EE098,Copper Alloy C62500,COPPER ALLOY C62500,COPPER ALLOY C62500,ANSI,COPPER_ALLOY,As extruded,689,379.0,105.0,40.0,0.32,8.8,21.0,,,
5B244F27FC35439F8EFFD275474DF067,Copper Alloy C63000,COPPER ALLOY C63000,COPPER ALLOY C63000,ANSI,COPPER_ALLOY,,621,345.0,105.0,40.0,0.32,8.8,20.0,,,
5A5BA7DDD93549E883DFC6A0AF67ADF9,Copper Alloy C63200,COPPER ALLOY C63200,COPPER ALLOY C63200,ANSI,COPPER_ALLOY,,621,310.0,105.0,40.0,0.32,8.8,25.0,,,
60C45065D8534EB7A110FCB18FC894BD,Copper Alloy C63800,COPPER ALLOY C63800,COPPER ALLOY C63800,ANSI,COPPER_ALLOY,,565,372.0,105.0,40.0,0.32,8.8,36.0,,,
DA8CDEF6DBED4CF5BC72666158B84DD6,Copper Alloy C64200,COPPER ALLOY C64200,COPPER ALLOY C64200,ANSI,COPPER_ALLOY,,517,241.0,105.0,40.0,0.32,8.8,32.0,,,
D13277000764457BAB78F2140BD9048B,Copper Alloy C65100,COPPER ALLOY C65100,COPPER ALLOY C65100,ANSI,COPPER_ALLOY,,276,103.0,105.0,40.0,0.32,8.8,55.0,,,
C8965A5A03DD4721A2BFDE5C944DAFC8,Copper Alloy C65500,COPPER ALLOY C65500,COPPER ALLOY C65500,ANSI,COPPER_ALLOY,,386,145.0,105.0,40.0,0.32,8.8,63.0,,,
4768D96BCC3D46CAB715576A4933AAFA,Copper Alloy C66700,COPPER ALLOY C66700,COPPER ALLOY C66700,ANSI,COPPER_ALLOY,,316,83.0,105.0,40.0,0.32,8.8,60.0,,,
A21031D731FD4135BD126CFAB94AC7F6,Copper Alloy C67400,COPPER ALLOY C67400,COPPER ALLOY C67400,ANSI,COPPER_ALLOY,,483,234.0,105.0,40.0,0.32,8.8,28.0,,,
95D7AB7D0F384388BBF3901A37758795,Copper Alloy C67500,COPPER ALLOY C67500,COPPER ALLOY C67500,ANSI,COPPER_ALLOY,,448,207.0,105.0,40.0,0.32,8.8,33.0,,,
EE7AE57157734108A576C898FAC7D709,Copper Alloy C68700,COPPER ALLOY C68700,COPPER ALLOY C68700,ANSI,COPPER_ALLOY,,414,186.0,105.0,40.0,0.32,8.8,55.0,,,
B9E78501C5EF4F5296E3089F0FDC4D30,Copper Alloy C68800,COPPER ALLOY C68800,COPPER ALLOY C68800,ANSI,COPPER_ALLOY,,565,379.0,105.0,40.0,0.32,8.8,36.0,,,
34C9C38F8C544ABCB8F0BBFE1588C25E,Copper Alloy C69000,COPPER ALLOY C69000,COPPER ALLOY C69000,ANSI,COPPER_ALLOY,,565,359.0,105.0,40.0,0.32,8.8,35.0,,,
ABE229C0F8F2486F9E06160F08011EF9,Copper Alloy C69400,COPPER ALLOY C69400,COPPER ALLOY C69400,ANSI,COPPER_ALLOY,,552,276.0,105.0,40.0,0.32,8.8,25.0,,,
6ADE5E6F707F4575B7AF265B8F10B6EF,Copper Alloy C70400,COPPER ALLOY C70400,COPPER ALLOY C70400,ANSI,COPPER_ALLOY,,262,276.0,105.0,40.0,0.32,8.8,46.0,,,
B0C03D767AB14D0A96F819235CC69899,Copper Alloy C70600,COPPER ALLOY C70600,COPPER ALLOY C70600,ANSI,COPPER_ALLOY,,303,110.0,105.0,40.0,0.32,8.8,42.0,,,
3DEA6C378C1C4C13A062CE6431709FF4,Copper Alloy C71000,COPPER ALLOY C71000,COPPER ALLOY C71000,ANSI,COPPER_ALLOY,,338,90.0,105.0,40.0,0.32,8.8,40.0,,,
67491C74D59C4C66931130EC631DD42B,Copper Alloy C71500,COPPER ALLOY C71500,COPPER ALLOY C71500,ANSI,COPPER_ALLOY,,372,138.0,105.0,40.0,0.32,8.8,45.0,,,
4B12052BDD66497A83A6729EE235114E,Copper Alloy C72200,COPPER ALLOY C72200,COPPER ALLOY C72200,ANSI,COPPER_ALLOY,,317,124.0,105.0,40.0,0.32,8.8,46.0,,,
29F6C301BDAD49C0A7E5C5A1D24CAF89,Copper Alloy C72500,COPPER ALLOY C72500,COPPER ALLOY C72500,ANSI,COPPER_ALLOY,,379,152.0,105.0,40.0,0.32,8.8,35.0,,,
8F2E56251AEC4837925EE620CE4015BB,Copper Alloy C73500,COPPER ALLOY C73500,COPPER ALLOY C73500,ANSI,COPPER_ALLOY,,345,103.0,105.0,40.0,0.32,8.8,37.0,,,
0D43AC38BD784A3FA53E84209FE33EBF,Copper Alloy C74500,COPPER ALLOY C74500,COPPER ALLOY C74500,ANSI,COPPER_ALLOY,,338,124.0,105.0,40.0,0.32,8.8,50.0,,,
35DDFB3352474A7EBF817A55D9E09693,Copper Alloy C75200,COPPER ALLOY C75200,COPPER ALLOY C75200,ANSI,COPPER_ALLOY,,386,172.0,105.0,40.0,0.32,8.8,45.0,,,
6B563D6EF61948EABB418F61322C2CD3,Copper Alloy C75400,COPPER ALLOY C75400,COPPER ALLOY C75400,ANSI,COPPER_ALLOY,,365,124.0,105.0,40.0,0.32,8.8,43.0,,,
372107C8B92645B6A99976CB9DEC7F91,Copper Alloy C75700,COPPER ALLOY C75700,COPPER ALLOY C75700,ANSI,COPPER_ALLOY,,359,124.0,105.0,40.0,0.32,8.8,48.0,,,
4EE0B4B7AC00413DBCA17156D942780A,Copper Alloy C76390,COPPER ALLOY C76390,COPPER ALLOY C76390,ANSI,COPPER_ALLOY,,621,586.0,105.0,40.0,0.32,8.8,6.0,,,
A8102CA2D64243448C3467CD1535BE27,Copper Alloy C77000,COPPER ALLOY C77000,COPPER ALLOY C77000,ANSI,COPPER_ALLOY,,414,186.0,105.0,40.0,0.32,8.8,40.0,,,
6AABCCDBF6E948EAA4B9DB70C0136E5F,Copper Alloy C78200,COPPER ALLOY C78200,COPPER ALLOY C78200,ANSI,COPPER_ALLOY,,365,159.0,105.0,40.0,0.32,8.8,40.0,,,
7C00F70F592B49B1A96250ADB31382DA,Aluminum Alloy 201.0,ALUMINUM ALLOY 201 0,ALUMINUM ALLOY 201 0,ANSI,ALUMINUM,Cast (T7),414,345.0,73.0,26.0,0.33,2.7,3.0,110.0,,
62F81F1848594190A576943A876CD761,Aluminum Alloy 204.0,ALUMINUM ALLOY 204 0,ALUMINUM ALLOY 204 0,ANSI,ALUMINUM,Cast (T4),310,193.0,73.0,26.0,0.33,2.7,6.0,,,
DEA1EF7ABAE740B9B7094F9831A70306,Aluminum Alloy 208.0,ALUMINUM ALLOY 208 0,ALUMINUM ALLOY 208 0,ANSI,ALUMINUM,Cast (F),131,83.0,73.0,26.0,0.33,2.7,1.5,40.0,,
8C8645596B874571ACE68348F1C5C6C7,Aluminum Alloy 242.0,ALUMINUM ALLOY 242 0,ALUMINUM ALLOY 242 0,ANSI,ALUMINUM,Cast (T61),221,138.0,73.0,26.0,0.33,2.7,,90.0,,
1C44918205244C60BCA2F6B74AD23757,Aluminum Alloy 242.0,ALUMINUM ALLOY 242 0,ALUMINUM ALLOY 242 0,ANSI,ALUMINUM,Cast (T77),165,90.0,73.0,26.0,0.33,2.7,1.0,60.0,,
105AF76EB446402CA701CB939C8F67A4,Aluminum Alloy 295.0,ALUMINUM ALLOY 295 0,ALUMINUM ALLOY 295 0,ANSI,ALUMINUM,Cast (T4),200,90.0,73.0,26.0,0.33,2.7,6.0,45.0,,
A79B003D7E0942CDB5D3A97058ECBA89,Aluminum Alloy 295.0,ALUMINUM ALLOY 295 0,ALUMINUM ALLOY 295 0,ANSI,ALUMINUM,Cast (T6),221,138.0,73.0,26.0,0.33,2.7,3.0,60.0,,
468AB518E1D049EBAB344DD014854FED,Aluminum Alloy 295.0,ALUMINUM ALLOY 295 0,ALUMINUM ALLOY 295 0,ANSI,ALUMINUM,Cast (T62),248,193.0,73.0,26.0,0.33,2.7,,80.0,,
D8BE660AE16E47359F3394750A9AA57A,Aluminum Alloy 295.0,ALUMINUM ALLOY 295 0,ALUMINUM ALLOY 295 0,ANSI,ALUMINUM,Cast (T7),200,110.0,73.0,26.0,0.33,2.7,3.0,55.0,,
3810E1CDDDC64706B51EE3000ABDCDBF,Aluminum Alloy 319.0,ALUMINUM ALLOY 319 0,ALUMINUM ALLOY 319 0,ANSI,ALUMINUM,Cast (F),159,90.0,73.0,26.0,0.33,2.7,1.5,55.0,,
26BF5F98F3AF43DF8331501FE8AC635E,Aluminum Alloy 319.0,ALUMINUM ALLOY 319 0,ALUMINUM ALLOY 319 0,ANSI,ALUMINUM,Cast (T6),214,138.0,73.0,26.0,0.33,2.7,1.5,65.0,,
9CB3C44B0E4A4163B1392F025E0CA172,Aluminum Alloy 328.0,ALUMINUM ALLOY 328 0,ALUMINUM ALLOY 328 0,ANSI,ALUMINUM,Cast (F),172,97.0,73.0,26.0,0.33,2.7,1.0,45.0,,
8A4A278D33064C189E9B48E0E1EADDB2,Aluminum Alloy 328.0,ALUMINUM ALLOY 328 0,ALUMINUM ALLOY 328 0,ANSI,ALUMINUM,Cast (T6),234,145.0,73.0,26.0,0.33,2.7,1.0,65.0,,
92D6BAE2EFB5420CB4E01C47BF9E4A23,Aluminum Alloy 355.0,ALUMINUM ALLOY 355 0,ALUMINUM ALLOY 355 0,ANSI,ALUMINUM,Cast (T51),172,124.0,73.0,26.0,0.33,2.7,,50.0,,
6D63602F7A194B078D3336F690923D6F,Aluminum Alloy 355.0,ALUMINUM ALLOY 355 0,ALUMINUM ALLOY 355 0,ANSI,ALUMINUM,Cast (T6),221,138.0,73.0,26.0,0.33,2.7,2.0,70.0,,
5A299D612BCE4EFE90703F9231970B6F,Aluminum Alloy 355.0,ALUMINUM ALLOY 355 0,ALUMINUM ALLOY 355 0,ANSI,ALUMINUM,Cast (T71),207,152.0,73.0,26.0,0.33,2.7,,60.0,,
B4595D5339254240B2A7195BDCC5715F,Aluminum Alloy C355.0,ALUMINUM ALLOY C355 0,ALUMINUM ALLOY C355 0,ANSI,COPPER_ALLOY,Cast (T6),248,172.0,73.0,26.0,0.33,2.7,2.5,75.0,,
A428051AEB9442DEB854900E61A87C6B,Aluminum Alloy 356.0,ALUMINUM ALLOY 356 0,ALUMINUM ALLOY 356 0,ANSI,ALUMINUM,Cast (T51),159,110.0,73.0,26.0,0.33,2.7,,45.0,,
15B6270B5F4048DC8C9112BF04F765DA,Aluminum Alloy 356.0,ALUMINUM ALLOY 356 0,ALUMINUM ALLOY 356 0,ANSI,ALUMINUM,Cast (T6),207,138.0,73.0,26.0,0.33,2.7,3.0,55.0,,
CAF0E0DAB69D41FEAA0EE6AD7FBE6737,Aluminum Alloy 356.0,ALUMINUM ALLOY 356 0,ALUMINUM ALLOY 356 0,ANSI,ALUMINUM,Cast (T7),214,200.0,73.0,26.0,0.33,2.7,,60.0,,
17E825F91A6C47CAA9DE0344EADECBDF,Aluminum Alloy 356.0,ALUMINUM ALLOY 356 0,ALUMINUM ALLOY 356 0,ANSI,ALUMINUM,Cast (T71),172,124.0,73.0,26.0,0.33,2.7,3.0,45.0,,
90FEE72CADA54A4781A00BCF488DF210,Aluminum Alloy A356.0,ALUMINUM ALLOY A356 0,ALUMINUM ALLOY A356 0,ANSI,ALUMINUM,Cast (T6),234,165.0,73.0,26.0,0.33,2.7,3.5,70.0,,
5C6F865A793941F595176AF958C8E54B,Aluminum Alloy 443.0,ALUMINUM ALLOY 443 0,ALUMINUM ALLOY 443 0,ANSI,ALUMINUM,Cast (F),117,48.0,73.0,26.0,0.33,2.7,3.0,25.0,,
20B9C268B8ED41FBBAC1F4D5E0512FC8,Aluminum Alloy B443.0,ALUMINUM ALLOY B443 0,ALUMINUM ALLOY B443 0,ANSI,ALUMINUM,Cast (F),117,41.0,73.0,26.0,0.33,2.7,3.0,25.0,,
A5630881BFF54E7ABF6CC4DC8D99EFD5,Aluminum Alloy 512.0,ALUMINUM ALLOY 512 0,ALUMINUM ALLOY 512 0,ANSI,ALUMINUM,Cast (F),117,69.0,73.0,26.0,0.33,2.7,,35.0,,
BF57863D00B24108A999019D819DCB9E,Aluminum Alloy 514.0,ALUMINUM ALLOY 514 0,ALUMINUM ALLOY 514 0,ANSI,ALUMINUM,Cast (F),152,62.0,73.0,26.0,0.33,2.7,6.0,35.0,,
F39FE00A010D4669AEC56ABFFFE4864E,Aluminum Alloy 520.0,ALUMINUM ALLOY 520 0,ALUMINUM ALLOY 520 0,ANSI,ALUMINUM,Cast (T4),290,152.0,73.0,26.0,0.33,2.7,12.0,60.0,,
38F18004ECCF466FB38982B1B9B8E0DF,Aluminum Alloy 535.0,ALUMINUM ALLOY 535 0,ALUMINUM ALLOY 535 0,ANSI,ALUMINUM,Cast (F or T5),241,124.0,73.0,26.0,0.33,2.7,9.0,60.0,,
7BD395E702254018B16EFCB6BECD08C9,Aluminum Alloy 705.0,ALUMINUM ALLOY 705 0,ALUMINUM ALLOY 705 0,ANSI,ALUMINUM,Cast (F or T5),207,117.0,73.0,26.0,0.33,2.7,5.0,50.0,,
DD6D66E3AD6944819D0B4BCF87BECA66,Aluminum Alloy 707.0,ALUMINUM ALLOY 707 0,ALUMINUM ALLOY 707 0,ANSI,ALUMINUM,Cast (T5),228,152.0,73.0,26.0,0.33,2.7,2.0,70.0,,
4342454BAE6248AD835592F28160644B,Aluminum Alloy 707.0,ALUMINUM ALLOY 707 0,ALUMINUM ALLOY 707 0,ANSI,ALUMINUM,Cast (T7),255,207.0,73.0,26.0,0.33,2.7,1.0,65.0,,
61AC82C8D681453091E953E105A78E18,Aluminum Alloy 710.0,ALUMINUM ALLOY 710 0,ALUMINUM ALLOY 710 0,ANSI,ALUMINUM,Cast (F or T5),221,138.0,73.0,26.0,0.33,2.7,2.0,60.0,,
6C690A1404784BDF9CF6DF36A139D1FC,Aluminum Alloy 712.0,ALUMINUM ALLOY 712 0,ALUMINUM ALLOY 712 0,ANSI,ALUMINUM,Cast (F or T5),234,172.0,73.0,26.0,0.33,2.7,4.0,60.0,,
EC2C304A5C3C4082A6387A918ABFE8C6,Aluminum Alloy 713.0,ALUMINUM ALLOY 713 0,ALUMINUM ALLOY 713 0,ANSI,ALUMINUM,Cast (F or T5),221,152.0,73.0,26.0,0.33,2.7,3.0,60.0,,
6B100EE9FEEC471591F9FC761D314C99,Aluminum Alloy 771.0,ALUMINUM ALLOY 771 0,ALUMINUM ALLOY 771 0,ANSI,ALUMINUM,Cast (T5),290,262.0,73.0,26.0,0.33,2.7,1.5,85.0,,
14D1138649394E2EBE602BC61EE4F3DF,Aluminum Alloy 771.0,ALUMINUM ALLOY 771 0,ALUMINUM ALLOY 771 0,ANSI,ALUMINUM,Cast (T51),221,186.0,73.0,26.0,0.33,2.7,3.0,70.0,,
8302BCDA7D954584B93D3C1963411292,Aluminum Alloy 771.0,ALUMINUM ALLOY 771 0,ALUMINUM ALLOY 771 0,ANSI,ALUMINUM,Cast (T52),248,207.0,73.0,26.0,0.33,2.7,1.5,70.0,,
6B17ACFAE66D45CE8B0692D24C5670CE,Aluminum Alloy 771.0,ALUMINUM ALLOY 771 0,ALUMINUM ALLOY 771 0,ANSI,ALUMINUM,Cast (T53),248,186.0,73.0,26.0,0.33,2.7,1.5,,,
6BF21F63D5BA4522A06ED2D49052D6F5,Aluminum Alloy 771.0,ALUMINUM ALLOY 771 0,ALUMINUM ALLOY 771 0,ANSI,ALUMINUM,Cast (T6),290,241.0,73.0,26.0,0.33,2.7,5.0,75.0,,
062A1B349356469D9AB1628A0455540B,Aluminum Alloy 771.0,ALUMINUM ALLOY 771 0,ALUMINUM ALLOY 771 0,ANSI,ALUMINUM,Cast (T71),331,310.0,73.0,26.0,0.33,2.7,2.0,105.0,,
005CF44A087645B28B41ADD1F88E43AD,Aluminum Alloy 852.0,ALUMINUM ALLOY 852 0,ALUMINUM ALLOY 852 0,ANSI,ALUMINUM,Cast (T5),165,124.0,73.0,26.0,0.33,2.7,,45.0,,
8AC71DC21EE142328544183CD442AF32,Aluminum Alloy 1060-O,ALUMINUM ALLOY 1060-O,ALUMINUM ALLOY 1060-O,ANSI,ALUMINUM,Wrought,69,28.0,73.0,26.0,0.33,2.7,43.0,19.0,,
D57A4923C2374F2D9911E3B898395782,Aluminum Alloy 1060-H12,ALUMINUM ALLOY 1060-H12,ALUMINUM ALLOY 1060-H12,ANSI,ALUMINUM,Wrought,83,76.0,73.0,26.0,0.33,2.7,16.0,23.0,,
BE910EFD1B2F449C83A93E83FFE2A651,Aluminum Alloy 1060-H14,ALUMINUM ALLOY 1060-H14,ALUMINUM ALLOY 1060-H14,ANSI,ALUMINUM,Wrought,97,90.0,73.0,26.0,0.33,2.7,12.0,26.0,,
021FB11DC8F84C6AAF259609335CED54,Aluminum Alloy 1060-H16,ALUMINUM ALLOY 1060-H16,ALUMINUM ALLOY 1060-H16,ANSI,ALUMINUM,Wrought,110,103.0,73.0,26.0,0.33,2.7,8.0,30.0,,
1C3EFE560C8E4DA4AB7C4B603E6804A7,Aluminum Alloy 1060-H18,ALUMINUM ALLOY 1060-H18,ALUMINUM ALLOY 1060-H18,ANSI,ALUMINUM,Wrought,131,124.0,73.0,26.0,0.33,2.7,6.0,35.0,,
99D8301C4CE9454B9E8A2F02B87A3040,Aluminum Alloy 1100-O,ALUMINUM ALLOY 1100-O,ALUMINUM ALLOY 1100-O,ANSI,ALUMINUM,Wrought,90,34.0,73.0,26.0,0.33,2.7,35.0,23.0,,
55DB6797F5F442889758AAEFA6A4C4A6,Aluminum Alloy 1100-H12,ALUMINUM ALLOY 1100-H12,ALUMINUM ALLOY 1100-H12,ANSI,ALUMINUM,Wrought,110,103.0,73.0,26.0,0.33,2.7,12.0,28.0,,
CF7A241FE12942AD9BF001BB955544DE,Aluminum Alloy 1100-H14,ALUMINUM ALLOY 1100-H14,ALUMINUM ALLOY 1100-H14,ANSI,ALUMINUM,Wrought,124,117.0,73.0,26.0,0.33,2.7,9.0,32.0,,
66408FE2991746E8A2B0C75725AA50E4,Aluminum Alloy 1100-H16,ALUMINUM ALLOY 1100-H16,ALUMINUM ALLOY 1100-H16,ANSI,ALUMINUM,Wrought,145,138.0,73.0,26.0,0.33,2.7,6.0,38.0,,
02DD38B5C27C4DE7A182C5779E5B8671,Aluminum Alloy 1100-H18,ALUMINUM ALLOY 1100-H18,ALUMINUM ALLOY 1100-H18,ANSI,ALUMINUM,Wrought,165,152.0,73.0,26.0,0.33,2.7,5.0,44.0,,
F781FB361BF04BCB8CDE6E6891F4DB12,Aluminum Alloy 1350-O,ALUMINUM ALLOY 1350-O,ALUMINUM ALLOY 1350-O,ANSI,ALUMINUM,Wrought,83,28.0,73.0,26.0,0.33,2.7,,,,
69AB3225467043BB9422CCCFF8D07476,Aluminum Alloy 1350-H12,ALUMINUM ALLOY 1350-H12,ALUMINUM ALLOY 1350-H12,ANSI,ALUMINUM,Wrought,97,83.0,73.0,26.0,0.33,2.7,,,,
96726D0423924121A8224F7F1C92C4C1,Aluminum Alloy 1350-H14,ALUMINUM ALLOY 1350-H14,ALUMINUM ALLOY 1350-H14,ANSI,ALUMINUM,Wrought,110,97.0,73.0,26.0,0.33,2.7,,,,
E602F053B40F4F358F6AD8B76AC34CDA,Aluminum Alloy 1350-H16,ALUMINUM ALLOY 1350-H16,ALUMINUM ALLOY 1350-H16,ANSI,ALUMINUM,Wrought,124,110.0,73.0,26.0,0.33,2.7,,,,
88089E52A15C43769B8058CDE66A96F8,Aluminum Alloy 1350-H19,ALUMINUM ALLOY 1350-H19,ALUMINUM ALLOY 1350-H19,ANSI,ALUMINUM,Wrought,186,165.0,73.0,26.0,0.33,2.7,,,,
6BECB8F0CF964FD5A1946049A0FE38B8,Aluminum Alloy 2011-T3,ALUMINUM ALLOY 2011-T3,ALUMINUM ALLOY 2011-T3,ANSI,ALUMINUM,Wrought,379,296.0,73.0,26.0,0.33,2.7,15.0,95.0,,
4D7E38C3239040EA871F8D4A82C6FBB2,Aluminum Alloy 2011-T8,ALUMINUM ALLOY 2011-T8,ALUMINUM ALLOY 2011-T8,ANSI,ALUMINUM,Wrought,407,310.0,73.0,26.0,0.33,2.7,12.0,100.0,,
255EE16C253142B4906D98E663B7E8B4,Aluminum Alloy 2014-O,ALUMINUM ALLOY 2014-O,ALUMINUM ALLOY 2014-O,ANSI,ALUMINUM,Wrought,186,97.0,73.0,26.0,0.33,2.7,18.0,45.0,,
AB295509AC7747DCBC5A73BAC049CF88,Aluminum Alloy 2014-T4,ALUMINUM ALLOY 2014-T4,ALUMINUM ALLOY 2014-T4,ANSI,ALUMINUM,Wrought,427,290.0,73.0,26.0,0.33,2.7,20.0,105.0,,
6E3841E7D4EE465BBD7E0306DD6C49F4,Aluminum Alloy 2014-T451,ALUMINUM ALLOY 2014-T451,ALUMINUM ALLOY 2014-T451,ANSI,ALUMINUM,Wrought,427,290.0,73.0,26.0,0.33,2.7,20.0,105.0,,
2B8C530701354B338EFFFB2D0CB94346,Aluminum Alloy 2014-T6,ALUMINUM ALLOY 2014-T6,ALUMINUM ALLOY 2014-T6,ANSI,ALUMINUM,Wrought,483,414.0,73.0,26.0,0.33,2.7,13.0,135.0,,
16F33028BAF843A396FFC901C64AE6A5,Aluminum Alloy 2014-T651,ALUMINUM ALLOY 2014-T651,ALUMINUM ALLOY 2014-T651,ANSI,ALUMINUM,Wrought,483,414.0,73.0,26.0,0.33,2.7,13.0,135.0,,
D9C63E5BF4BC46C187B81D3001F1A2DD,Aluminum Alloy Alclad 2014-O,ALUMINUM ALLOY ALCLAD 2014-O,ALUMINUM ALLOY ALCLAD 2014-O,ANSI,ALUMINUM,Wrought,172,69.0,73.0,26.0,0.33,2.7,21.0,,,
F9E910B846F2467A9FD07A4BEB721A84,Aluminum Alloy Alclad 2014-T3,ALUMINUM ALLOY ALCLAD 2014-T3,ALUMINUM ALLOY ALCLAD 2014-T3,ANSI,ALUMINUM,Wrought,434,276.0,73.0,26.0,0.33,2.7,20.0,,,
5D8DB051900749A7B1ADFBE634FD3A12,Aluminum Alloy Alclad 2014-T4,ALUMINUM ALLOY ALCLAD 2014-T4,ALUMINUM ALLOY ALCLAD 2014-T4,ANSI,ALUMINUM,Wrought,421,255.0,73.0,26.0,0.33,2.7,22.0,,,
1A1483C744814748B83F72F80DBB6A15,Aluminum Alloy Alclad 2014-T451,ALUMINUM ALLOY ALCLAD 2014-T451,ALUMINUM ALLOY ALCLAD 2014-T451,ANSI,ALUMINUM,Wrought,421,255.0,73.0,26.0,0.33,2.7,22.0,,,
792FAC9AFB8344FFA4A999E0228CF117,Aluminum Alloy Alclad 2014-T6,ALUMINUM ALLOY ALCLAD 2014-T6,ALUMINUM ALLOY ALCLAD 2014-T6,ANSI,ALUMINUM,Wrought,469,414.0,73.0,26.0,0.33,2.7,10.0,,,
D67CD9BF622740E690A7D72B9214D496,Aluminum Alloy Alclad 2014-T651,ALUMINUM ALLOY ALCLAD 2014-T651,ALUMINUM ALLOY ALCLAD 2014-T651,ANSI,ALUMINUM,Wrought,469,414.0,73.0,26.0,0.33,2.7,10.0,,,
CC9906BDE0FD4AB8995649F616253E13,Aluminum Alloy 2017-O,ALUMINUM ALLOY 2017-O,ALUMINUM ALLOY 2017-O,ANSI,ALUMINUM,Wrought,179,69.0,73.0,26.0,0.33,2.7,22.0,45.0,,
4B241E1128CA42378C3C24AAEC2702A9,Aluminum Alloy 2017-T4,ALUMINUM ALLOY 2017-T4,ALUMINUM ALLOY 2017-T4,ANSI,ALUMINUM,Wrought,427,276.0,73.0,26.0,0.33,2.7,22.0,105.0,,
BF96378BC9AA40F299FA59617C0A324D,Aluminum Alloy 2017-T451,ALUMINUM ALLOY 2017-T451,ALUMINUM ALLOY 2017-T451,ANSI,ALUMINUM,Wrought,427,276.0,73.0,26.0,0.33,2.7,22.0,105.0,,
405A6156BC5142B593445A9CC89F8902,Aluminum Alloy 2018-T61,ALUMINUM ALLOY 2018-T61,ALUMINUM ALLOY 2018-T61,ANSI,ALUMINUM,Wrought,421,317.0,73.0,26.0,0.33,2.7,12.0,120.0,,
8B91F392A6D347E2B746DE29BE594EB0,Aluminum Alloy 2024-O,ALUMINUM ALLOY 2024-O,ALUMINUM ALLOY 2024-O,ANSI,ALUMINUM,Wrought,186,76.0,73.0,26.0,0.33,2.7,20.0,47.0,,
2CB41DE4C057449083455182F7DBF563,Aluminum Alloy 2024-T3,ALUMINUM ALLOY 2024-T3,ALUMINUM ALLOY 2024-T3,ANSI,ALUMINUM,Wrought,483,345.0,73.0,26.0,0.33,2.7,18.0,120.0,,
AB5E4114289E4F7EBBEFEAF3FB7662E7,Aluminum Alloy 2024-T351,ALUMINUM ALLOY 2024-T351,ALUMINUM ALLOY 2024-T351,ANSI,ALUMINUM,Wrought,469,324.0,73.0,26.0,0.33,2.7,20.0,120.0,,
B6FBB1B1177A4474AE1A4E66B369B8C3,Aluminum Alloy 2024-T4,ALUMINUM ALLOY 2024-T4,ALUMINUM ALLOY 2024-T4,ANSI,ALUMINUM,Wrought,469,324.0,73.0,26.0,0.33,2.7,20.0,120.0,,
4E9C6BA333854A3684AD37467901D2C0,Aluminum Alloy 2024-T361,ALUMINUM ALLOY 2024-T361,ALUMINUM ALLOY 2024-T361,ANSI,ALUMINUM,Wrought,496,393.0,73.0,26.0,0.33,2.7,13.0,130.0,,
86827B9E3E3F433E94FE77AF080CEF52,Aluminum Alloy Alclad 2024-O,ALUMINUM ALLOY ALCLAD 2024-O,ALUMINUM ALLOY ALCLAD 2024-O,ANSI,ALUMINUM,Wrought,179,76.0,73.0,26.0,0.33,2.7,20.0,,,
09CE5118469D4565B0EFB5513E2A69FD,Aluminum Alloy Alclad 2024-T3,ALUMINUM ALLOY ALCLAD 2024-T3,ALUMINUM ALLOY ALCLAD 2024-T3,ANSI,ALUMINUM,Wrought,448,310.0,73.0,26.0,0.33,2.7,18.0,,,
A1C6043FFA9C433180738ABD73A96E6E,Aluminum Alloy Alclad 2024-T351,ALUMINUM ALLOY ALCLAD 2024-T351,ALUMINUM ALLOY ALCLAD 2024-T351,ANSI,ALUMINUM,Wrought,441,290.0,73.0,26.0,0.33,2.7,19.0,,,
1D1A7E63F60D4773899F29446044F073,Aluminum Alloy Alclad 2024-T4,ALUMINUM ALLOY ALCLAD 2024-T4,ALUMINUM ALLOY ALCLAD 2024-T4,ANSI,ALUMINUM,Wrought,441,290.0,73.0,26.0,0.33,2.7,19.0,,,
ACB59543C3274139A6CEFC07FE045478,Aluminum Alloy Alclad 202024-T361,ALUMINUM ALLOY ALCLAD 202024-T361,ALUMINUM ALLOY ALCLAD 202024-T361,ANSI,ALUMINUM,Wrought,462,365.0,73.0,26.0,0.33,2.7,11.0,,,
1414DC380FB344B1B396CC418EC4EDD0,Aluminum Alloy Alclad 2024-T81,ALUMINUM ALLOY ALCLAD 2024-T81,ALUMINUM ALLOY ALCLAD 2024-T81,ANSI,ALUMINUM,Wrought,448,414.0,73.0,26.0,0.33,2.7,6.0,,,
9B2403171FF24B368344595EFF403960,Aluminum Alloy Alclad 2024-T851,ALUMINUM ALLOY ALCLAD 2024-T851,ALUMINUM ALLOY ALCLAD 2024-T851,ANSI,ALUMINUM,Wrought,448,414.0,73.0,26.0,0.33,2.7,6.0,,,
5C0EE4442D524AE99BC35672E1C25BB7,Aluminum Alloy Alclad 2024-T861,ALUMINUM ALLOY ALCLAD 2024-T861,ALUMINUM ALLOY ALCLAD 2024-T861,ANSI,ALUMINUM,Wrought,483,455.0,73.0,26.0,0.33,2.7,6.0,,,
57534C1F07A94114A3269FA6C5792760,Aluminum Alloy 2025-T6,ALUMINUM ALLOY 2025-T6,ALUMINUM ALLOY 2025-T6,ANSI,ALUMINUM,Wrought,400,255.0,73.0,26.0,0.33,2.7,19.0,110.0,,
D2F2BA9861DA4898A839BE8D56489385,Aluminum Alloy 2036-T4,ALUMINUM ALLOY 2036-T4,ALUMINUM ALLOY 2036-T4,ANSI,ALUMINUM,Wrought,338,193.0,73.0,26.0,0.33,2.7,24.0,,,
8D0801D6A6E24797BFB36CA7895DB18A,Aluminum Alloy 2117-T4,ALUMINUM ALLOY 2117-T4,ALUMINUM ALLOY 2117-T4,ANSI,ALUMINUM,Wrought,296,165.0,73.0,26.0,0.33,2.7,27.0,70.0,,
8A9C68278B934E03AFE2F74996788396,Aluminum Alloy 2218-T72,ALUMINUM ALLOY 2218-T72,ALUMINUM ALLOY 2218-T72,ANSI,ALUMINUM,Wrought,331,255.0,73.0,26.0,0.33,2.7,11.0,95.0,,
3CF88A03E24E477FA29505DC1A6D2A0F,Aluminum Alloy 2219-O,ALUMINUM ALLOY 2219-O,ALUMINUM ALLOY 2219-O,ANSI,ALUMINUM,Wrought,172,76.0,73.0,26.0,0.33,2.7,18.0,,,
D0186B1AEFB246088D92742E0F1516AF,Aluminum Alloy 2219-T42,ALUMINUM ALLOY 2219-T42,ALUMINUM ALLOY 2219-T42,ANSI,ALUMINUM,Wrought,359,186.0,73.0,26.0,0.33,2.7,20.0,,,
5C642DCE808142FB93127AEC92F64163,Aluminum Alloy 2219-T31,ALUMINUM ALLOY 2219-T31,ALUMINUM ALLOY 2219-T31,ANSI,ALUMINUM,Wrought,359,248.0,73.0,26.0,0.33,2.7,17.0,,,
1E81DFEC89A440279E477E43B9BF662F,Aluminum Alloy 2219-T351,ALUMINUM ALLOY 2219-T351,ALUMINUM ALLOY 2219-T351,ANSI,ALUMINUM,Wrought,359,248.0,73.0,26.0,0.33,2.7,17.0,,,
08B28F0645F94F9187B7DD9C8AEDFF0A,Aluminum Alloy 2219-T37,ALUMINUM ALLOY 2219-T37,ALUMINUM ALLOY 2219-T37,ANSI,ALUMINUM,Wrought,393,317.0,73.0,26.0,0.33,2.7,11.0,,,
92D81CD2697B4292AFEC4E1BCFBDF02D,Aluminum Alloy 2219-T62,ALUMINUM ALLOY 2219-T62,ALUMINUM ALLOY 2219-T62,ANSI,ALUMINUM,Wrought,414,290.0,73.0,26.0,0.33,2.7,10.0,,,
7C4660306EC24683B383CF779E194F3C,Aluminum Alloy 2219-T81,ALUMINUM ALLOY 2219-T81,ALUMINUM ALLOY 2219-T81,ANSI,ALUMINUM,Wrought,455,352.0,73.0,26.0,0.33,2.7,10.0,,,
E4D63F6C64B6465995DD8F53F2DA89B9,Aluminum Alloy 2219-T851,ALUMINUM ALLOY 2219-T851,ALUMINUM ALLOY 2219-T851,ANSI,ALUMINUM,Wrought,455,352.0,73.0,26.0,0.33,2.7,10.0,,,
8361064113924AB69EBBCBD6154BCD70,Aluminum Alloy 2219-T87,ALUMINUM ALLOY 2219-T87,ALUMINUM ALLOY 2219-T87,ANSI,ALUMINUM,Wrought,476,393.0,73.0,26.0,0.33,2.7,10.0,,,
D8379CFE86444F11A2C817B90EBF3D73,Aluminum Alloy 3003-O,ALUMINUM ALLOY 3003-O,ALUMINUM ALLOY 3003-O,ANSI,ALUMINUM,Wrought,110,41.0,73.0,26.0,0.33,2.7,30.0,28.0,,
6AE3E90DA7C245AC83EACFF7C5352AAE,Aluminum Alloy 3003-H12,ALUMINUM ALLOY 3003-H12,ALUMINUM ALLOY 3003-H12,ANSI,ALUMINUM,Wrought,131,124.0,73.0,26.0,0.33,2.7,10.0,35.0,,
08B5CCC255B946718BC8273750E5B50B,Aluminum Alloy 3003-H14,ALUMINUM ALLOY 3003-H14,ALUMINUM ALLOY 3003-H14,ANSI,ALUMINUM,Wrought,152,145.0,73.0,26.0,0.33,2.7,8.0,40.0,,
7D54EF3F697047DD82663BDB114DE81C,Aluminum Alloy 3003-H16,ALUMINUM ALLOY 3003-H16,ALUMINUM ALLOY 3003-H16,ANSI,ALUMINUM,Wrought,179,172.0,73.0,26.0,0.33,2.7,5.0,47.0,,
83CFBBA17B5D49D58808DDBEBDF99985,Aluminum Alloy 3003-H18,ALUMINUM ALLOY 3003-H18,ALUMINUM ALLOY 3003-H18,ANSI,ALUMINUM,Wrought,200,186.0,73.0,26.0,0.33,2.7,4.0,55.0,,
D8994A9C0ACB48E69779A176E648B91D,Aluminum Alloy Alclad 3003-O,ALUMINUM ALLOY ALCLAD 3003-O,ALUMINUM ALLOY ALCLAD 3003-O,ANSI,ALUMINUM,Wrought,110,41.0,73.0,26.0,0.33,2.7,30.0,,,
1213B1D67D584E56BCC6684DF210B4D9,Aluminum Alloy Alclad 3003-H12,ALUMINUM ALLOY ALCLAD 3003-H12,ALUMINUM ALLOY ALCLAD 3003-H12,ANSI,ALUMINUM,Wrought,131,124.0,73.0,26.0,0.33,2.7,10.0,,,
4BDCEB0AF7564103A5A8509BD03F7ADD,Aluminum Alloy Alclad 3003-H14,ALUMINUM ALLOY ALCLAD 3003-H14,ALUMINUM ALLOY ALCLAD 3003-H14,ANSI,ALUMINUM,Wrought,152,145.0,73.0,26.0,0.33,2.7,8.0,,,
9148727B7EDF4B43A73EBDBE9AE430E1,Aluminum Alloy Alclad 3003-H16,ALUMINUM ALLOY ALCLAD 3003-H16,ALUMINUM ALLOY ALCLAD 3003-H16,ANSI,ALUMINUM,Wrought,179,172.0,73.0,26.0,0.33,2.7,5.0,,,
509650723ECF41AEBA1C973CCE3DBE88,Aluminum Alloy Alclad 3003-H18,ALUMINUM ALLOY ALCLAD 3003-H18,ALUMINUM ALLOY ALCLAD 3003-H18,ANSI,ALUMINUM,Wrought,200,186.0,73.0,26.0,0.33,2.7,4.0,,,
2E6B077F198D43CD85C59F374396784D,Aluminum Alloy 3004-O,ALUMINUM ALLOY 3004-O,ALUMINUM ALLOY 3004-O,ANSI,ALUMINUM,Wrought,179,69.0,73.0,26.0,0.33,2.7,20.0,45.0,,
0C6BFAA6FEE74160A57C758224CB94C6,Aluminum Alloy 3004-H32,ALUMINUM ALLOY 3004-H32,ALUMINUM ALLOY 3004-H32,ANSI,ALUMINUM,Wrought,214,172.0,73.0,26.0,0.33,2.7,10.0,52.0,,
4F4A1990A5F14740A79C256E9B54DE8A,Aluminum Alloy 3004-H34,ALUMINUM ALLOY 3004-H34,ALUMINUM ALLOY 3004-H34,ANSI,ALUMINUM,Wrought,241,200.0,73.0,26.0,0.33,2.7,9.0,63.0,,
D3943263C9F04D45895C8D54FBFBABF2,Aluminum Alloy 3004-H36,ALUMINUM ALLOY 3004-H36,ALUMINUM ALLOY 3004-H36,ANSI,ALUMINUM,Wrought,262,228.0,73.0,26.0,0.33,2.7,5.0,70.0,,
AC53799369654A328798F01FDB63542A,Aluminum Alloy 3004-H38,ALUMINUM ALLOY 3004-H38,ALUMINUM ALLOY 3004-H38,ANSI,ALUMINUM,Wrought,283,248.0,73.0,26.0,0.33,2.7,5.0,77.0,,
BD5E16C3687D44C6BAC1FA4663937E83,Aluminum Alloy Alclad 3004-O,ALUMINUM ALLOY ALCLAD 3004-O,ALUMINUM ALLOY ALCLAD 3004-O,ANSI,ALUMINUM,Wrought,179,69.0,73.0,26.0,0.33,2.7,20.0,,,
2CEE4AAF83FD4408A6FEC1516C8F36C8,Aluminum Alloy Alclad 3004-H32,ALUMINUM ALLOY ALCLAD 3004-H32,ALUMINUM ALLOY ALCLAD 3004-H32,ANSI,ALUMINUM,Wrought,214,172.0,73.0,26.0,0.33,2.7,10.0,,,
AA6609CEB87741BC9A367C41AC1C45D5,Aluminum Alloy Alclad 3004-H34,ALUMINUM ALLOY ALCLAD 3004-H34,ALUMINUM ALLOY ALCLAD 3004-H34,ANSI,ALUMINUM,Wrought,241,200.0,73.0,26.0,0.33,2.7,9.0,,,
B326F06514A44DDE864E9731DBBB058C,Aluminum Alloy Alclad 3004-H36,ALUMINUM ALLOY ALCLAD 3004-H36,ALUMINUM ALLOY ALCLAD 3004-H36,ANSI,ALUMINUM,Wrought,262,228.0,73.0,26.0,0.33,2.7,5.0,,,
81E02AAC3FA94594B1FE0354BEB69C01,Aluminum Alloy Alclad 3004-H38,ALUMINUM ALLOY ALCLAD 3004-H38,ALUMINUM ALLOY ALCLAD 3004-H38,ANSI,ALUMINUM,Wrought,283,248.0,73.0,26.0,0.33,2.7,5.0,,,
27895514D5C2491E816B597C0C7C0463,Aluminum Alloy 3105-O,ALUMINUM ALLOY 3105-O,ALUMINUM ALLOY 3105-O,ANSI,ALUMINUM,Wrought,117,55.0,73.0,26.0,0.33,2.7,24.0,,,
08805E18F53744FA955D91528CC94ECD,Aluminum Alloy 3105-H12,ALUMINUM ALLOY 3105-H12,ALUMINUM ALLOY 3105-H12,ANSI,ALUMINUM,Wrought,152,131.0,73.0,26.0,0.33,2.7,7.0,,,
EFC5A174142848B4941DDB9BF0E72B2D,Aluminum Alloy 3105-H14,ALUMINUM ALLOY 3105-H14,ALUMINUM ALLOY 3105-H14,ANSI,ALUMINUM,Wrought,172,152.0,73.0,26.0,0.33,2.7,5.0,,,
DA4A2A7E90794DBC84698F981B695FF8,Aluminum Alloy 3105-H16,ALUMINUM ALLOY 3105-H16,ALUMINUM ALLOY 3105-H16,ANSI,ALUMINUM,Wrought,193,172.0,73.0,26.0,0.33,2.7,4.0,,,
056BB78FEF164368837843CDFB06A164,Aluminum Alloy 3105-H18,ALUMINUM ALLOY 3105-H18,ALUMINUM ALLOY 3105-H18,ANSI,ALUMINUM,Wrought,214,193.0,73.0,26.0,0.33,2.7,3.0,,,
58A6AA0980C14B0BAC7E2429677E5407,Aluminum Alloy 3105-H25,ALUMINUM ALLOY 3105-H25,ALUMINUM ALLOY 3105-H25,ANSI,ALUMINUM,Wrought,179,159.0,73.0,26.0,0.33,2.7,8.0,,,
35CC317F620F4A7AAB5A741824950AD1,Aluminum Alloy 4032-T6,ALUMINUM ALLOY 4032-T6,ALUMINUM ALLOY 4032-T6,ANSI,ALUMINUM,Wrought,379,317.0,73.0,26.0,0.33,2.7,9.0,120.0,,
A8864E695C164B96B58B2A6CB47B4904,Aluminum Alloy 5005-O,ALUMINUM ALLOY 5005-O,ALUMINUM ALLOY 5005-O,ANSI,ALUMINUM,Wrought,124,41.0,73.0,26.0,0.33,2.7,25.0,28.0,,
A3F3D45853A243D097107867BDC21009,Aluminum Alloy 5005-H12,ALUMINUM ALLOY 5005-H12,ALUMINUM ALLOY 5005-H12,ANSI,ALUMINUM,Wrought,138,131.0,73.0,26.0,0.33,2.7,10.0,,,
0EB0D388213E47E7BE4001D375E19454,Aluminum Alloy 5005-H14,ALUMINUM ALLOY 5005-H14,ALUMINUM ALLOY 5005-H14,ANSI,ALUMINUM,Wrought,159,152.0,73.0,26.0,0.33,2.7,6.0,,,
84F6E32378B045568DBA3C1B4F290A87,Aluminum Alloy 5005-H16,ALUMINUM ALLOY 5005-H16,ALUMINUM ALLOY 5005-H16,ANSI,ALUMINUM,Wrought,179,172.0,73.0,26.0,0.33,2.7,5.0,,,
5023448F38E04E6280EA90AAD17316BE,Aluminum Alloy 5005-H18,ALUMINUM ALLOY 5005-H18,ALUMINUM ALLOY 5005-H18,ANSI,ALUMINUM,Wrought,200,193.0,73.0,26.0,0.33,2.7,4.0,,,
8DB63A30196948F892686E848B222508,Aluminum Alloy 5005-H32,ALUMINUM ALLOY 5005-H32,ALUMINUM ALLOY 5005-H32,ANSI,ALUMINUM,Wrought,138,117.0,73.0,26.0,0.33,2.7,11.0,36.0,,
56DE2D016B2947BEB31872C80176AB69,Aluminum Alloy 5005-H34,ALUMINUM ALLOY 5005-H34,ALUMINUM ALLOY 5005-H34,ANSI,ALUMINUM,Wrought,159,138.0,73.0,26.0,0.33,2.7,8.0,41.0,,
E2E78760C9C24429854F9C25829777FF,Aluminum Alloy 5005-H36,ALUMINUM ALLOY 5005-H36,ALUMINUM ALLOY 5005-H36,ANSI,ALUMINUM,Wrought,179,165.0,73.0,26.0,0.33,2.7,6.0,46.0,,
E62C0D3B1E764069BDD10E307024E8A7,Aluminum Alloy 5005-H38,ALUMINUM ALLOY 5005-H38,ALUMINUM ALLOY 5005-H38,ANSI,ALUMINUM,Wrought,200,186.0,73.0,26.0,0.33,2.7,5.0,51.0,,
DB0DA044558E4635960869799598CDE3,Aluminum Alloy 5050-O,ALUMINUM ALLOY 5050-O,ALUMINUM ALLOY 5050-O,ANSI,ALUMINUM,Wrought,145,55.0,73.0,26.0,0.33,2.7,24.0,36.0,,
52F84014D09E4D3CA52418CFB3750169,Aluminum Alloy 5050-H32,ALUMINUM ALLOY 5050-H32,ALUMINUM ALLOY 5050-H32,ANSI,ALUMINUM,Wrought,172,145.0,73.0,26.0,0.33,2.7,9.0,46.0,,
77ECFDBA43984322B34D4BCA5231908E,Aluminum Alloy 5050-H34,ALUMINUM ALLOY 5050-H34,ALUMINUM ALLOY 5050-H34,ANSI,ALUMINUM,Wrought,193,165.0,73.0,26.0,0.33,2.7,8.0,53.0,,
3B742949A5F046B48FAE92E7A6258951,Aluminum Alloy 5050-H36,ALUMINUM ALLOY 5050-H36,ALUMINUM ALLOY 5050-H36,ANSI,ALUMINUM,Wrought,207,179.0,73.0,26.0,0.33,2.7,7.0,58.0,,
1D2D2B541AFF49F7BF8737DE9EEC9559,Aluminum Alloy 5050-H38,ALUMINUM ALLOY 5050-H38,ALUMINUM ALLOY 5050-H38,ANSI,ALUMINUM,Wrought,221,200.0,73.0,26.0,0.33,2.7,6.0,63.0,,
9FF4934078924E7BA38614746909C37E,Aluminum Alloy 5052-O,ALUMINUM ALLOY 5052-O,ALUMINUM ALLOY 5052-O,ANSI,ALUMINUM,Wrought,193,90.0,73.0,26.0,0.33,2.7,25.0,47.0,,
AE92EC0E34894CF392E27F4A0A744827,Aluminum Alloy 5052-H32,ALUMINUM ALLOY 5052-H32,ALUMINUM ALLOY 5052-H32,ANSI,ALUMINUM,Wrought,228,193.0,73.0,26.0,0.33,2.7,12.0,60.0,,
6CB56EB2FA814DA6B9775DBE4DECE074,Aluminum Alloy 5052-H34,ALUMINUM ALLOY 5052-H34,ALUMINUM ALLOY 5052-H34,ANSI,ALUMINUM,Wrought,262,214.0,73.0,26.0,0.33,2.7,10.0,68.0,,
AB8CB8A8192144DDAA806E044EF255E2,Aluminum Alloy 5052-H36,ALUMINUM ALLOY 5052-H36,ALUMINUM ALLOY 5052-H36,ANSI,ALUMINUM,Wrought,276,241.0,73.0,26.0,0.33,2.7,8.0,73.0,,
01B0E7E8E80C41B69D7A5BF79C2AEB71,Aluminum Alloy 5052-H38,ALUMINUM ALLOY 5052-H38,ALUMINUM ALLOY 5052-H38,ANSI,ALUMINUM,Wrought,290,255.0,73.0,26.0,0.33,2.7,7.0,77.0,,
C28B8302667640C2A3F922FB1921E653,Aluminum Alloy 5056-O,ALUMINUM ALLOY 5056-O,ALUMINUM ALLOY 5056-O,ANSI,ALUMINUM,Wrought,290,152.0,73.0,26.0,0.33,2.7,35.0,65.0,,
585BC8DF09224134B26F63752077A5F2,Aluminum Alloy 5056-H18,ALUMINUM ALLOY 5056-H18,ALUMINUM ALLOY 5056-H18,ANSI,ALUMINUM,Wrought,434,407.0,73.0,26.0,0.33,2.7,10.0,105.0,,
C50E527BEC124270BEA7811C785752C6,Aluminum Alloy 5056-H38,ALUMINUM ALLOY 5056-H38,ALUMINUM ALLOY 5056-H38,ANSI,ALUMINUM,Wrought,414,345.0,73.0,26.0,0.33,2.7,15.0,100.0,,
E1C6186A7AB546DEA6DBF2D29F227325,Aluminum Alloy 5083-O,ALUMINUM ALLOY 5083-O,ALUMINUM ALLOY 5083-O,ANSI,ALUMINUM,Wrought,290,145.0,73.0,26.0,0.33,2.7,22.0,,,
74ED803FF53F40E888AB7998E38306A6,Aluminum Alloy 5083-H116,ALUMINUM ALLOY 5083-H116,ALUMINUM ALLOY 5083-H116,ANSI,ALUMINUM,Wrought,317,228.0,73.0,26.0,0.33,2.7,16.0,,,
71AE4008BE564C45B63D0764A9E143E7,Aluminum Alloy 5083-H321,ALUMINUM ALLOY 5083-H321,ALUMINUM ALLOY 5083-H321,ANSI,ALUMINUM,Wrought,317,228.0,73.0,26.0,0.33,2.7,16.0,,,
5B3513177DA44BED88A7F3D09233CC14,Aluminum Alloy 5086-O,ALUMINUM ALLOY 5086-O,ALUMINUM ALLOY 5086-O,ANSI,ALUMINUM,Wrought,262,117.0,73.0,26.0,0.33,2.7,22.0,,,
51810A7BB78B42A19BCF0529D686BE20,Aluminum Alloy 5086-H32,ALUMINUM ALLOY 5086-H32,ALUMINUM ALLOY 5086-H32,ANSI,ALUMINUM,Wrought,290,207.0,73.0,26.0,0.33,2.7,12.0,,,
5DD50F9C4F4C42E09CB64AEEB94CF6BE,Aluminum Alloy 5086-H34,ALUMINUM ALLOY 5086-H34,ALUMINUM ALLOY 5086-H34,ANSI,ALUMINUM,Wrought,324,255.0,73.0,26.0,0.33,2.7,10.0,,,
1AAC30443D1446CCB99D5E1FA0024E67,Aluminum Alloy 5086-H112,ALUMINUM ALLOY 5086-H112,ALUMINUM ALLOY 5086-H112,ANSI,ALUMINUM,Wrought,269,131.0,73.0,26.0,0.33,2.7,14.0,,,
5D9DBBF0F69842BA8458A17E102237A8,Aluminum Alloy 5086-H116,ALUMINUM ALLOY 5086-H116,ALUMINUM ALLOY 5086-H116,ANSI,ALUMINUM,Wrought,290,207.0,73.0,26.0,0.33,2.7,12.0,,,
B317D2495F4B4791AF63A009F473BDC9,Aluminum Alloy 5154-O,ALUMINUM ALLOY 5154-O,ALUMINUM ALLOY 5154-O,ANSI,ALUMINUM,Wrought,241,117.0,73.0,26.0,0.33,2.7,27.0,58.0,,
2AFCD169D54348B48A025BAD7A70ED68,Aluminum Alloy 5154-H32,ALUMINUM ALLOY 5154-H32,ALUMINUM ALLOY 5154-H32,ANSI,ALUMINUM,Wrought,269,207.0,73.0,26.0,0.33,2.7,15.0,67.0,,
562BE4BB2D3446EA9A79C84B8553E358,Aluminum Alloy 5154-H34,ALUMINUM ALLOY 5154-H34,ALUMINUM ALLOY 5154-H34,ANSI,ALUMINUM,Wrought,290,228.0,73.0,26.0,0.33,2.7,13.0,73.0,,
67A8C574FC0A470BAFBB5C0AD493B294,Aluminum Alloy 5154-H36,ALUMINUM ALLOY 5154-H36,ALUMINUM ALLOY 5154-H36,ANSI,ALUMINUM,Wrought,310,248.0,73.0,26.0,0.33,2.7,12.0,78.0,,
993512D6B3234A47A0DEB3FEB3CD5CD9,Aluminum Alloy 5154-H38,ALUMINUM ALLOY 5154-H38,ALUMINUM ALLOY 5154-H38,ANSI,ALUMINUM,Wrought,331,269.0,73.0,26.0,0.33,2.7,10.0,80.0,,
8597AA8824C4440AAB863B07B9AAD92C,Aluminum Alloy 5154-H112,ALUMINUM ALLOY 5154-H112,ALUMINUM ALLOY 5154-H112,ANSI,ALUMINUM,Wrought,241,117.0,73.0,26.0,0.33,2.7,25.0,63.0,,
72ED89259E794291A5B11B2BF5AFDD46,Aluminum Alloy 5252-H25,ALUMINUM ALLOY 5252-H25,ALUMINUM ALLOY 5252-H25,ANSI,ALUMINUM,Wrought,234,172.0,73.0,26.0,0.33,2.7,11.0,68.0,,
FA9C563A20E5457EA5BD4072ED39B8B3,Aluminum Alloy 5252-H28,ALUMINUM ALLOY 5252-H28,ALUMINUM ALLOY 5252-H28,ANSI,ALUMINUM,Wrought,283,241.0,73.0,26.0,0.33,2.7,5.0,75.0,,
871F11565D204E0384EC2BBC6A2D1285,Aluminum Alloy 5252-H38,ALUMINUM ALLOY 5252-H38,ALUMINUM ALLOY 5252-H38,ANSI,ALUMINUM,Wrought,283,241.0,73.0,26.0,0.33,2.7,5.0,75.0,,
B6B897CF42B5480F8F1CD4F58C0A956E,Aluminum Alloy 5254-O,ALUMINUM ALLOY 5254-O,ALUMINUM ALLOY 5254-O,ANSI,ALUMINUM,Wrought,241,117.0,73.0,26.0,0.33,2.7,27.0,58.0,,
83F2E8736B3243D29C57DA69037E5ECC,Aluminum Alloy 5254-H32,ALUMINUM ALLOY 5254-H32,ALUMINUM ALLOY 5254-H32,ANSI,ALUMINUM,Wrought,269,207.0,73.0,26.0,0.33,2.7,15.0,67.0,,
4EB4710B39F742E4A9A44CA35372563E,Aluminum Alloy 5254-H34,ALUMINUM ALLOY 5254-H34,ALUMINUM ALLOY 5254-H34,ANSI,ALUMINUM,Wrought,290,228.0,73.0,26.0,0.33,2.7,13.0,73.0,,
