Repository: Hdave00/Biomaterial-Selection-and-Bioinformatics-Tool

# Biomaterial-Selection-and-Bioinformatics-Tool

## NOTE-- This README is incomplete as of now, basic operational instructions only, complete details coming very soon!

## IMPORTANT -- Due to a python module failure, in matplotlib, the database is running into seg faults on streamlit, as a result only Metals and Alloys can be looked up in the Material Selection domain, and no other data is available! All other functionality in the other 2 domains is fully intact!

## Refer to the clean repo for code and implementation details, current repo is buggy! https://github.com/Hdave00/biomat-clean

A modern Streamlit-based biomaterials intelligence platform combining:

File: data/materials_data/unified_material_data.csv (part 3 of 6)
Material_ID,Material_Raw,Material_Name,Clean_Name,Standard,Material_Type,Heat treatment,Tensile_Strength_MPa,Yield_Strength_MPa,Youngs_Modulus_GPa,Shear_Modulus_GPa,Poisson_Ratio,Density_gcm3,Elongation_percent,Hardness_BHN,Hardness_HV,Notes
E95C1F3ECA19490FB8E21A4CEFBCC127,Aluminum Alloy 5254-H36,ALUMINUM ALLOY 5254-H36,ALUMINUM ALLOY 5254-H36,ANSI,ALUMINUM,Wrought,310,248.0,73.0,26.0,0.33,2.7,12.0,78.0,,
06F13999057D49B4B776B56A64A3C1BD,Aluminum Alloy 5254-H38,ALUMINUM ALLOY 5254-H38,ALUMINUM ALLOY 5254-H38,ANSI,ALUMINUM,Wrought,331,269.0,73.0,26.0,0.33,2.7,10.0,80.0,,
EF7C93C199384E1090496D223F446582,Aluminum Alloy 5254-H112,ALUMINUM ALLOY 5254-H112,ALUMINUM ALLOY 5254-H112,ANSI,ALUMINUM,Wrought,241,117.0,73.0,26.0,0.33,2.7,25.0,63.0,,
34DE794143B34C2488112FFD14D59647,Aluminum Alloy 5454-O,ALUMINUM ALLOY 5454-O,ALUMINUM ALLOY 5454-O,ANSI,ALUMINUM,Wrought,248,117.0,73.0,26.0,0.33,2.7,22.0,62.0,,
554962DC23AC45B1BA06DA3AE1910F1B,Aluminum Alloy 5454-H32,ALUMINUM ALLOY 5454-H32,ALUMINUM ALLOY 5454-H32,ANSI,ALUMINUM,Wrought,276,207.0,73.0,26.0,0.33,2.7,10.0,73.0,,
7C0F66CFD3F749CB9F2E7255D7E2272B,Aluminum Alloy 5454-H34,ALUMINUM ALLOY 5454-H34,ALUMINUM ALLOY 5454-H34,ANSI,ALUMINUM,Wrought,303,241.0,73.0,26.0,0.33,2.7,10.0,81.0,,
3026C224B4D246EC94C6FFAB7BA384B3,Aluminum Alloy 5454-H111,ALUMINUM ALLOY 5454-H111,ALUMINUM ALLOY 5454-H111,ANSI,ALUMINUM,Wrought,262,179.0,73.0,26.0,0.33,2.7,14.0,70.0,,
068B652F5E3142A28F40D3E8EBD42000,Aluminum Alloy 5454-H112,ALUMINUM ALLOY 5454-H112,ALUMINUM ALLOY 5454-H112,ANSI,ALUMINUM,Wrought,248,124.0,73.0,26.0,0.33,2.7,18.0,62.0,,
91B1A91E7E8D47F2A4CD2090F9D3BEA9,Aluminum Alloy 5456-O,ALUMINUM ALLOY 5456-O,ALUMINUM ALLOY 5456-O,ANSI,ALUMINUM,Wrought,310,159.0,73.0,26.0,0.33,2.7,24.0,,,
D98BF5ED1ED04467B572CAA93AF9F982,Aluminum Alloy 5456-H112,ALUMINUM ALLOY 5456-H112,ALUMINUM ALLOY 5456-H112,ANSI,ALUMINUM,Wrought,310,165.0,73.0,26.0,0.33,2.7,22.0,,,
61BB0BC07C1A42A495B17F49A1B38E30,Aluminum Alloy 5456-H116,ALUMINUM ALLOY 5456-H116,ALUMINUM ALLOY 5456-H116,ANSI,ALUMINUM,Wrought,352,255.0,73.0,26.0,0.33,2.7,16.0,90.0,,
24A00D690C1145738A8F283D1CBEE537,Aluminum Alloy 5456-H321,ALUMINUM ALLOY 5456-H321,ALUMINUM ALLOY 5456-H321,ANSI,ALUMINUM,Wrought,352,255.0,73.0,26.0,0.33,2.7,16.0,90.0,,
02FE46BD5EC94B83B57BEA26F94BE2D2,Aluminum Alloy 5457-O,ALUMINUM ALLOY 5457-O,ALUMINUM ALLOY 5457-O,ANSI,ALUMINUM,Wrought,131,48.0,73.0,26.0,0.33,2.7,22.0,32.0,,
C1DCAE34378043FB88DFDD46E22938CF,Aluminum Alloy 5457-H25,ALUMINUM ALLOY 5457-H25,ALUMINUM ALLOY 5457-H25,ANSI,ALUMINUM,Wrought,179,159.0,73.0,26.0,0.33,2.7,12.0,48.0,,
A45FCF284E5143E39CC83CB5BFFA0140,Aluminum Alloy 5457-H28,ALUMINUM ALLOY 5457-H28,ALUMINUM ALLOY 5457-H28,ANSI,ALUMINUM,Wrought,207,186.0,73.0,26.0,0.33,2.7,6.0,55.0,,
F272F90FDD1441778026680273F960AA,Aluminum Alloy 5457-H38,ALUMINUM ALLOY 5457-H38,ALUMINUM ALLOY 5457-H38,ANSI,ALUMINUM,Wrought,207,186.0,73.0,26.0,0.33,2.7,6.0,55.0,,
39B0BE615FA241C6BB1E0B1876DF9C62,Aluminum Alloy 5652-O,ALUMINUM ALLOY 5652-O,ALUMINUM ALLOY 5652-O,ANSI,ALUMINUM,Wrought,193,90.0,73.0,26.0,0.33,2.7,25.0,47.0,,
7D155604D715415E999A5D005AC0DE7B,Aluminum Alloy 5652-H32,ALUMINUM ALLOY 5652-H32,ALUMINUM ALLOY 5652-H32,ANSI,ALUMINUM,Wrought,228,193.0,73.0,26.0,0.33,2.7,12.0,60.0,,
58067A9B4E7F432BA39CB9588881EB33,Aluminum Alloy 5652-H34,ALUMINUM ALLOY 5652-H34,ALUMINUM ALLOY 5652-H34,ANSI,ALUMINUM,Wrought,262,214.0,73.0,26.0,0.33,2.7,10.0,68.0,,
C148FA2BDF784E3F90E1BE719C21F62D,Aluminum Alloy 5652-H36,ALUMINUM ALLOY 5652-H36,ALUMINUM ALLOY 5652-H36,ANSI,ALUMINUM,Wrought,276,241.0,73.0,26.0,0.33,2.7,8.0,73.0,,
C4C140A86DCB47CFA817DECFA23D60D5,Aluminum Alloy 5652-H38,ALUMINUM ALLOY 5652-H38,ALUMINUM ALLOY 5652-H38,ANSI,ALUMINUM,Wrought,290,255.0,73.0,26.0,0.33,2.7,7.0,77.0,,
78BF3B3F76274780AB4F90849D250CC6,Aluminum Alloy 5657-H25,ALUMINUM ALLOY 5657-H25,ALUMINUM ALLOY 5657-H25,ANSI,ALUMINUM,Wrought,159,138.0,73.0,26.0,0.33,2.7,12.0,40.0,,
B5E9B4F3826C4A50A7D050CC814A42F0,Aluminum Alloy 5657-H28,ALUMINUM ALLOY 5657-H28,ALUMINUM ALLOY 5657-H28,ANSI,ALUMINUM,Wrought,193,165.0,73.0,26.0,0.33,2.7,7.0,50.0,,
F35567970BE24DBEB03B90E30A4B7036,Aluminum Alloy 5657-H38,ALUMINUM ALLOY 5657-H38,ALUMINUM ALLOY 5657-H38,ANSI,ALUMINUM,Wrought,193,165.0,73.0,26.0,0.33,2.7,7.0,50.0,,
E89B4081AAC2499EA34FFFBE3FA80BD4,Aluminum Alloy 6061-O,ALUMINUM ALLOY 6061-O,ALUMINUM ALLOY 6061-O,ANSI,ALUMINUM,Wrought,124,55.0,73.0,26.0,0.33,2.7,25.0,30.0,,
835A6667B86D477C88E2B5CE5CD2B1A9,Aluminum Alloy 6061-T4,ALUMINUM ALLOY 6061-T4,ALUMINUM ALLOY 6061-T4,ANSI,ALUMINUM,Wrought,241,145.0,73.0,26.0,0.33,2.7,22.0,65.0,,
D014A9E577244FEFB02E49C76868AD34,Aluminum Alloy 6061-T451,ALUMINUM ALLOY 6061-T451,ALUMINUM ALLOY 6061-T451,ANSI,ALUMINUM,Wrought,241,145.0,73.0,26.0,0.33,2.7,22.0,65.0,,
8C24FBC0BF644E728C75D8799C5F7E30,Aluminum Alloy 6061-T6,ALUMINUM ALLOY 6061-T6,ALUMINUM ALLOY 6061-T6,ANSI,ALUMINUM,Wrought,310,276.0,73.0,26.0,0.33,2.7,12.0,95.0,,
41FBBF7C4C2D436D9FFF0A250E8B7388,Aluminum Alloy 6061-T651,ALUMINUM ALLOY 6061-T651,ALUMINUM ALLOY 6061-T651,ANSI,ALUMINUM,Wrought,310,276.0,73.0,26.0,0.33,2.7,12.0,95.0,,
9C5C464CB3404174812822A0030FC3B3,Aluminum Alloy Alclad 6061-O,ALUMINUM ALLOY ALCLAD 6061-O,ALUMINUM ALLOY ALCLAD 6061-O,ANSI,ALUMINUM,Wrought,117,48.0,73.0,26.0,0.33,2.7,25.0,,,
DBCFBEF1F61D4744911DF29AF02E146A,Aluminum Alloy Alclad 6061-T4,ALUMINUM ALLOY ALCLAD 6061-T4,ALUMINUM ALLOY ALCLAD 6061-T4,ANSI,ALUMINUM,Wrought,228,131.0,73.0,26.0,0.33,2.7,22.0,,,
2348342E836346D6BBD72712EB73239A,Aluminum Alloy Alclad 6061-T451,ALUMINUM ALLOY ALCLAD 6061-T451,ALUMINUM ALLOY ALCLAD 6061-T451,ANSI,ALUMINUM,Wrought,228,131.0,73.0,26.0,0.33,2.7,22.0,,,
1C60C57A011E49B297A8B9C7B4390E14,Aluminum Alloy Alclad 6061-T6,ALUMINUM ALLOY ALCLAD 6061-T6,ALUMINUM ALLOY ALCLAD 6061-T6,ANSI,ALUMINUM,Wrought,290,255.0,73.0,26.0,0.33,2.7,12.0,,,
D69EC14CCFBD40AABA9219F2C966FCB3,Aluminum Alloy Alclad 6061-T651,ALUMINUM ALLOY ALCLAD 6061-T651,ALUMINUM ALLOY ALCLAD 6061-T651,ANSI,ALUMINUM,Wrought,290,255.0,73.0,26.0,0.33,2.7,12.0,,,
4F7713F2AA5B4C82B40398A0A3A6D88A,Aluminum Alloy 6063-O,ALUMINUM ALLOY 6063-O,ALUMINUM ALLOY 6063-O,ANSI,ALUMINUM,Wrought,90,48.0,73.0,26.0,0.33,2.7,,25.0,,
7B7B694556954610864601E035B18339,Aluminum Alloy 6063-T1,ALUMINUM ALLOY 6063-T1,ALUMINUM ALLOY 6063-T1,ANSI,ALUMINUM,Wrought,152,90.0,73.0,26.0,0.33,2.7,20.0,42.0,,
2C898E59EDCD4DD3B596F9363C1FC38B,Aluminum Alloy 6063-T4,ALUMINUM ALLOY 6063-T4,ALUMINUM ALLOY 6063-T4,ANSI,ALUMINUM,Wrought,172,90.0,73.0,26.0,0.33,2.7,22.0,,,
75AEDA0EDB8A4EFF87D8A59BD0AC39AA,Aluminum Alloy 6063-T5,ALUMINUM ALLOY 6063-T5,ALUMINUM ALLOY 6063-T5,ANSI,ALUMINUM,Wrought,186,145.0,73.0,26.0,0.33,2.7,12.0,60.0,,
69D0016360564D87B079938681242C12,Aluminum Alloy 6063-T6,ALUMINUM ALLOY 6063-T6,ALUMINUM ALLOY 6063-T6,ANSI,ALUMINUM,Wrought,241,214.0,73.0,26.0,0.33,2.7,12.0,73.0,,
0501AC7662624F2DB75692F181A9C9C5,Aluminum Alloy 6063-T83,ALUMINUM ALLOY 6063-T83,ALUMINUM ALLOY 6063-T83,ANSI,ALUMINUM,Wrought,255,241.0,73.0,26.0,0.33,2.7,9.0,82.0,,
1A0A5CAA35044A4EA190D5EE3DAF6EEA,Aluminum Alloy 6063-T831,ALUMINUM ALLOY 6063-T831,ALUMINUM ALLOY 6063-T831,ANSI,ALUMINUM,Wrought,207,186.0,73.0,26.0,0.33,2.7,10.0,70.0,,
67ED5D119C1140DE9C28840E177E7761,Aluminum Alloy 6063-T832,ALUMINUM ALLOY 6063-T832,ALUMINUM ALLOY 6063-T832,ANSI,ALUMINUM,Wrought,290,269.0,73.0,26.0,0.33,2.7,12.0,95.0,,
F4ECBA0316BA416296A8D5A2631BB6BE,Aluminum Alloy 6066-O,ALUMINUM ALLOY 6066-O,ALUMINUM ALLOY 6066-O,ANSI,ALUMINUM,Wrought,152,83.0,73.0,26.0,0.33,2.7,18.0,43.0,,
C9DEF0A333EC4D7684E1BE1D1195B3B4,Aluminum Alloy 6066-T4,ALUMINUM ALLOY 6066-T4,ALUMINUM ALLOY 6066-T4,ANSI,ALUMINUM,Wrought,359,207.0,73.0,26.0,0.33,2.7,18.0,90.0,,
97A6144A289E46C7BC9290B4AB036839,Aluminum Alloy 6066-T451,ALUMINUM ALLOY 6066-T451,ALUMINUM ALLOY 6066-T451,ANSI,ALUMINUM,Wrought,359,207.0,73.0,26.0,0.33,2.7,18.0,90.0,,
B1308CA220614ADFA8676F1FE88F5915,Aluminum Alloy 6066-T6,ALUMINUM ALLOY 6066-T6,ALUMINUM ALLOY 6066-T6,ANSI,ALUMINUM,Wrought,393,359.0,73.0,26.0,0.33,2.7,12.0,120.0,,
90D7DDFA78FD417AAC9811CDDB07D9ED,Aluminum Alloy 6066-T651,ALUMINUM ALLOY 6066-T651,ALUMINUM ALLOY 6066-T651,ANSI,ALUMINUM,Wrought,393,359.0,73.0,26.0,0.33,2.7,12.0,120.0,,
D45ED3C16F8748B69D344C31F6F59FEC,Aluminum Alloy 6070-T6,ALUMINUM ALLOY 6070-T6,ALUMINUM ALLOY 6070-T6,ANSI,ALUMINUM,Wrought,379,352.0,73.0,26.0,0.33,2.7,10.0,,,
415BAD6BA4314370B1C5161BD74B9E96,Aluminum Alloy 6101-H111,ALUMINUM ALLOY 6101-H111,ALUMINUM ALLOY 6101-H111,ANSI,ALUMINUM,Wrought,97,76.0,73.0,26.0,0.33,2.7,,,,
5E462CE5E057442A91BB2CB55532B480,Aluminum Alloy 6101-T6,ALUMINUM ALLOY 6101-T6,ALUMINUM ALLOY 6101-T6,ANSI,ALUMINUM,Wrought,221,193.0,73.0,26.0,0.33,2.7,15.0,71.0,,
F975BD82C61E4B74B87479895FB556B8,Aluminum Alloy 6262-T9,ALUMINUM ALLOY 6262-T9,ALUMINUM ALLOY 6262-T9,ANSI,ALUMINUM,Wrought,400,379.0,73.0,26.0,0.33,2.7,10.0,120.0,,
3FC254F3B5064542BD6079D886C56879,Aluminum Alloy 6351-T4,ALUMINUM ALLOY 6351-T4,ALUMINUM ALLOY 6351-T4,ANSI,ALUMINUM,Wrought,248,152.0,73.0,26.0,0.33,2.7,20.0,,,
44E5DD6456684061841684E8241A89CA,Aluminum Alloy 6351-T6,ALUMINUM ALLOY 6351-T6,ALUMINUM ALLOY 6351-T6,ANSI,ALUMINUM,Wrought,310,283.0,73.0,26.0,0.33,2.7,14.0,95.0,,
CAB9E1CDC6F2457785E4DCEFB9E10573,Aluminum Alloy 6463-T1,ALUMINUM ALLOY 6463-T1,ALUMINUM ALLOY 6463-T1,ANSI,ALUMINUM,Wrought,152,90.0,73.0,26.0,0.33,2.7,20.0,42.0,,
602EB42312C14F64BFB9C315AB16CA8A,Aluminum Alloy 6463-T5,ALUMINUM ALLOY 6463-T5,ALUMINUM ALLOY 6463-T5,ANSI,ALUMINUM,Wrought,186,145.0,73.0,26.0,0.33,2.7,12.0,60.0,,
19F4C42CC1674B6EAB8ED924EE033AF7,Aluminum Alloy 6463-T6,ALUMINUM ALLOY 6463-T6,ALUMINUM ALLOY 6463-T6,ANSI,ALUMINUM,Wrought,241,214.0,73.0,26.0,0.33,2.7,12.0,74.0,,
010BF331EC9F4BFA82C6274F8FDE04BE,Aluminum Alloy 7049-T73,ALUMINUM ALLOY 7049-T73,ALUMINUM ALLOY 7049-T73,ANSI,ALUMINUM,Wrought,517,448.0,73.0,26.0,0.33,2.7,12.0,135.0,,
A6A2932D9E644029A892FCB82F6DF9C8,Aluminum Alloy 7049-T7352,ALUMINUM ALLOY 7049-T7352,ALUMINUM ALLOY 7049-T7352,ANSI,ALUMINUM,Wrought,517,434.0,73.0,26.0,0.33,2.7,11.0,135.0,,
AE1AE2C527144B27A1FB19600F822115,Aluminum Alloy 7050-T73510,ALUMINUM ALLOY 7050-T73510,ALUMINUM ALLOY 7050-T73510,ANSI,ALUMINUM,Wrought,496,434.0,73.0,26.0,0.33,2.7,12.0,,,
DB7158C1610F46FEBDC1CADEB6665F3A,Aluminum Alloy 7050-T7451f,ALUMINUM ALLOY 7050-T7451F,ALUMINUM ALLOY 7050-T7451F,ANSI,ALUMINUM,Wrought,524,469.0,73.0,26.0,0.33,2.7,11.0,,,
F483E73712A94D0586ABEF2CDC3A16F5,Aluminum Alloy 7050-T7651,ALUMINUM ALLOY 7050-T7651,ALUMINUM ALLOY 7050-T7651,ANSI,ALUMINUM,Wrought,552,490.0,73.0,26.0,0.33,2.7,11.0,,,
11F027631A5940028E2A98A42DD45E57,Aluminum Alloy 7075-O,ALUMINUM ALLOY 7075-O,ALUMINUM ALLOY 7075-O,ANSI,ALUMINUM,Wrought,228,103.0,73.0,26.0,0.33,2.7,17.0,60.0,,
24B0CACC19314CA496379C7AB663DE10,Aluminum Alloy 7075-T6,ALUMINUM ALLOY 7075-T6,ALUMINUM ALLOY 7075-T6,ANSI,ALUMINUM,Wrought,572,503.0,73.0,26.0,0.33,2.7,11.0,150.0,,
A720466F975F42DCB0A83B89F8691B5A,Aluminum Alloy 7075-T651,ALUMINUM ALLOY 7075-T651,ALUMINUM ALLOY 7075-T651,ANSI,ALUMINUM,Wrought,572,503.0,73.0,26.0,0.33,2.7,11.0,150.0,,
C0FC8CEACD58404DA9412848C51B849A,Aluminum Alloy Alclad 7075-O,ALUMINUM ALLOY ALCLAD 7075-O,ALUMINUM ALLOY ALCLAD 7075-O,ANSI,ALUMINUM,Wrought,221,97.0,73.0,26.0,0.33,2.7,17.0,,,
65A82681319A4F779054852905C7C0AA,Aluminum Alloy Alclad 7075-T6,ALUMINUM ALLOY ALCLAD 7075-T6,ALUMINUM ALLOY ALCLAD 7075-T6,ANSI,ALUMINUM,Wrought,524,462.0,73.0,26.0,0.33,2.7,11.0,,,
4220D378C635433E85C340341F5B8B78,Aluminum Alloy Alclad 7075-T651,ALUMINUM ALLOY ALCLAD 7075-T651,ALUMINUM ALLOY ALCLAD 7075-T651,ANSI,ALUMINUM,Wrought,524,462.0,73.0,26.0,0.33,2.7,11.0,,,
9EAD3A6164B04A04BC32A6146245F3FE,Aluminum Alloy 7178-O,ALUMINUM ALLOY 7178-O,ALUMINUM ALLOY 7178-O,ANSI,ALUMINUM,Wrought,228,103.0,73.0,26.0,0.33,2.7,15.0,,,
E5C8A9DB434141C4885DE660CC4EA0B8,Aluminum Alloy 7178-T6,ALUMINUM ALLOY 7178-T6,ALUMINUM ALLOY 7178-T6,ANSI,ALUMINUM,Wrought,607,538.0,73.0,26.0,0.33,2.7,10.0,,,
F6A7824E88EA41A489D523AD219A9985,Aluminum Alloy 7178-T651,ALUMINUM ALLOY 7178-T651,ALUMINUM ALLOY 7178-T651,ANSI,ALUMINUM,Wrought,607,538.0,73.0,26.0,0.33,2.7,10.0,,,
9400C933B6274B8D842B74967120E787,Aluminum Alloy 7178-T76,ALUMINUM ALLOY 7178-T76,ALUMINUM ALLOY 7178-T76,ANSI,ALUMINUM,Wrought,572,503.0,73.0,26.0,0.33,2.7,10.0,,,
8EFB36018D2441B1BE1ED70FB9D924CE,Aluminum Alloy 7178-T7651,ALUMINUM ALLOY 7178-T7651,ALUMINUM ALLOY 7178-T7651,ANSI,ALUMINUM,Wrought,572,503.0,73.0,26.0,0.33,2.7,10.0,,,
7551844B6E1C47CCA4514EF09C6B1FEA,Aluminum Alloy Alclad 7178-O,ALUMINUM ALLOY ALCLAD 7178-O,ALUMINUM ALLOY ALCLAD 7178-O,ANSI,ALUMINUM,Wrought,221,97.0,73.0,26.0,0.33,2.7,16.0,,,
3C90B3052DE2490AA64933842B75B907,Aluminum Alloy Alclad 7178-T6,ALUMINUM ALLOY ALCLAD 7178-T6,ALUMINUM ALLOY ALCLAD 7178-T6,ANSI,ALUMINUM,Wrought,558,490.0,73.0,26.0,0.33,2.7,10.0,,,
0E2A7052CDF741CFB4F6E4D14DEC14DC,Aluminum Alloy Alclad 7178-T651,ALUMINUM ALLOY ALCLAD 7178-T651,ALUMINUM ALLOY ALCLAD 7178-T651,ANSI,ALUMINUM,Wrought,558,490.0,73.0,26.0,0.33,2.7,10.0,,,
A64F733C753647E1AEA2C68287F0A651,Aluminum Alloy 8176-H24,ALUMINUM ALLOY 8176-H24,ALUMINUM ALLOY 8176-H24,ANSI,ALUMINUM,Wrought,117,97.0,73.0,26.0,0.33,2.7,15.0,,,
3C488C5C26D143B3B505C1CA35771778,Magnesium Alloy AM100A-T61,MAGNESIUM ALLOY AM100A-T61,MAGNESIUM ALLOY AM100A-T61,ANSI,MAGNESIUM,sand casting,276,152.0,73.0,26.0,0.33,1.75,1.0,,,
B80B6168C8F0402B8C0795201AE4F482,Magnesium Alloy AZ63A-T6,MAGNESIUM ALLOY AZ63A-T6,MAGNESIUM ALLOY AZ63A-T6,ANSI,MAGNESIUM,sand casting,276,97.0,73.0,26.0,0.33,1.75,12.0,,,
DC61F129C498489BB57D978FE03726A7,Magnesium Alloy AZ81A-T4,MAGNESIUM ALLOY AZ81A-T4,MAGNESIUM ALLOY AZ81A-T4,ANSI,MAGNESIUM,sand casting,276,83.0,73.0,26.0,0.33,1.75,15.0,,,
4FF7360B2A5A429CB2849CBAF27A0FE5,Magnesium Alloy AZ91C-T6,MAGNESIUM ALLOY AZ91C-T6,MAGNESIUM ALLOY AZ91C-T6,ANSI,MAGNESIUM,sand casting,276,145.0,73.0,26.0,0.33,1.75,6.0,,,
9A2DD4E6614045E790FAE32E0685DC02,Magnesium Alloy AZ91E-T6,MAGNESIUM ALLOY AZ91E-T6,MAGNESIUM ALLOY AZ91E-T6,ANSI,MAGNESIUM,sand casting,276,145.0,73.0,26.0,0.33,1.75,6.0,,,
FFAC1E4970FA4FDEB58634AD80497C7D,Magnesium Alloy AZ92A-T6,MAGNESIUM ALLOY AZ92A-T6,MAGNESIUM ALLOY AZ92A-T6,ANSI,MAGNESIUM,sand casting,276,152.0,73.0,26.0,0.33,1.75,3.0,,,
D5F139FDF43B436CAF953AD0DE012573,Magnesium Alloy EZ33A-T5,MAGNESIUM ALLOY EZ33A-T5,MAGNESIUM ALLOY EZ33A-T5,ANSI,MAGNESIUM,sand casting,159,110.0,73.0,26.0,0.33,1.75,3.0,,,
E865A290B1EF46E0B6267F6244348757,Magnesium Alloy HK31A-T6,MAGNESIUM ALLOY HK31A-T6,MAGNESIUM ALLOY HK31A-T6,ANSI,MAGNESIUM,sand casting,221,103.0,73.0,26.0,0.33,1.75,8.0,,,
E193781C82084F85840316FFC55F0D92,Magnesium Alloy HZ32A-T6,MAGNESIUM ALLOY HZ32A-T6,MAGNESIUM ALLOY HZ32A-T6,ANSI,MAGNESIUM,sand casting,186,90.0,73.0,26.0,0.33,1.75,4.0,,,
C58FB76987CC4D269BEA9A833BCF31BF,Magnesium Alloy K1A-F,MAGNESIUM ALLOY K1A-F,MAGNESIUM ALLOY K1A-F,ANSI,MAGNESIUM,sand casting,179,55.0,73.0,26.0,0.33,1.75,19.0,,,
EE5BCE7BA21F4C64A64F8F36A0B74DDD,Magnesium Alloy QE22A-T6,MAGNESIUM ALLOY QE22A-T6,MAGNESIUM ALLOY QE22A-T6,ANSI,MAGNESIUM,sand casting,262,193.0,73.0,26.0,0.33,1.75,3.0,,,
71E87F1F41944346A5DC5B3E741C3C11,Magnesium Alloy QH21A-T6,MAGNESIUM ALLOY QH21A-T6,MAGNESIUM ALLOY QH21A-T6,ANSI,MAGNESIUM,sand casting,276,207.0,73.0,26.0,0.33,1.75,4.0,,,
53F37F86FF904FB0B8249A716141536E,Magnesium Alloy ZE41A-T5,MAGNESIUM ALLOY ZE41A-T5,MAGNESIUM ALLOY ZE41A-T5,ANSI,MAGNESIUM,sand casting,207,138.0,73.0,26.0,0.33,1.75,4.0,,,
9CB1FC9EACC94708AD634E8EFCD049CD,Magnesium Alloy ZE63A-T6,MAGNESIUM ALLOY ZE63A-T6,MAGNESIUM ALLOY ZE63A-T6,ANSI,MAGNESIUM,sand casting,303,193.0,73.0,26.0,0.33,1.75,10.0,,,
9679B7B8943F4D3B9A44D1A962014F82,Magnesium Alloy ZH62A-T5,MAGNESIUM ALLOY ZH62A-T5,MAGNESIUM ALLOY ZH62A-T5,ANSI,MAGNESIUM,sand casting,241,152.0,73.0,26.0,0.33,1.75,4.0,,,
8A5984D36F024B68959D92F14F5E0FE1,Magnesium Alloy ZK51A-T5,MAGNESIUM ALLOY ZK51A-T5,MAGNESIUM ALLOY ZK51A-T5,ANSI,MAGNESIUM,sand casting,207,138.0,73.0,26.0,0.33,1.75,4.0,,,
BA2BB3CD65824D8B8DCF11277E816F72,Magnesium Alloy ZK61A-T6,MAGNESIUM ALLOY ZK61A-T6,MAGNESIUM ALLOY ZK61A-T6,ANSI,MAGNESIUM,sand casting,310,193.0,73.0,26.0,0.33,1.75,10.0,,,
50E727792D384091ABE69B8DAB880759,Magnesium Alloy WE54A-F,MAGNESIUM ALLOY WE54A-F,MAGNESIUM ALLOY WE54A-F,ANSI,MAGNESIUM,sand casting,276,200.0,73.0,26.0,0.33,1.75,4.0,,,
6C84266CBB604518BA20A89C6892219F,Magnesium Alloy AZ91A-F,MAGNESIUM ALLOY AZ91A-F,MAGNESIUM ALLOY AZ91A-F,ANSI,MAGNESIUM,pressure die casting,234,159.0,73.0,26.0,0.33,1.75,3.0,,,
2AAAE986CC524A629D9643CC9978D360,Magnesium Alloy AZ91B-FAZ91B-F,MAGNESIUM ALLOY AZ91B-FAZ91B-F,MAGNESIUM ALLOY AZ91B-FAZ91B-F,ANSI,MAGNESIUM,pressure die casting,234,159.0,73.0,26.0,0.33,1.75,3.0,,,
5A52A3182F224106AAEABB306B574F0A,Magnesium Alloy AZ91D-F,MAGNESIUM ALLOY AZ91D-F,MAGNESIUM ALLOY AZ91D-F,ANSI,MAGNESIUM,pressure die casting,234,159.0,73.0,26.0,0.33,1.75,3.0,,,
C0B43964050A4712B9D0589854058460,Magnesium Alloy AM60A-F,MAGNESIUM ALLOY AM60A-F,MAGNESIUM ALLOY AM60A-F,ANSI,MAGNESIUM,pressure die casting,221,131.0,73.0,26.0,0.33,1.75,8.0,,,
6D79A65EFB3A49159A82DFF8AF5656B5,Magnesium Alloy AM60B-F,MAGNESIUM ALLOY AM60B-F,MAGNESIUM ALLOY AM60B-F,ANSI,MAGNESIUM,pressure die casting,221,131.0,73.0,26.0,0.33,1.75,8.0,,,
C289E696BE2B4954A261FDAFFD99591B,Magnesium Alloy AS41A-F,MAGNESIUM ALLOY AS41A-F,MAGNESIUM ALLOY AS41A-F,ANSI,MAGNESIUM,pressure die casting,214,138.0,73.0,26.0,0.33,1.75,6.0,,,
A49F7E61985E439F8DD7A47AACE586C4,Magnesium Alloy AZ10A-F,MAGNESIUM ALLOY AZ10A-F,MAGNESIUM ALLOY AZ10A-F,ANSI,MAGNESIUM,As extruded,241,145.0,73.0,26.0,0.33,1.75,10.0,,,
652ED194ECF04777AC7D2E5BA4C6D5C2,Magnesium Alloy AZ31B-F,MAGNESIUM ALLOY AZ31B-F,MAGNESIUM ALLOY AZ31B-F,ANSI,MAGNESIUM,As extruded,262,200.0,73.0,26.0,0.33,1.75,15.0,,,
7428DAB2A6194AD48F8F21DCC87AE852,Magnesium Alloy AZ31C-F,MAGNESIUM ALLOY AZ31C-F,MAGNESIUM ALLOY AZ31C-F,ANSI,MAGNESIUM,As extruded,262,200.0,73.0,26.0,0.33,1.75,15.0,,,
9537602CD30C4A209D798BE2D35BC3E8,Magnesium Alloy AZ61A-F,MAGNESIUM ALLOY AZ61A-F,MAGNESIUM ALLOY AZ61A-F,ANSI,MAGNESIUM,As extruded,310,228.0,73.0,26.0,0.33,1.75,16.0,,,
586233667EF243F1918E74946CD42CD8,Magnesium Alloy AZ80A-T5,MAGNESIUM ALLOY AZ80A-T5,MAGNESIUM ALLOY AZ80A-T5,ANSI,MAGNESIUM,As extruded,379,276.0,73.0,26.0,0.33,1.75,7.0,,,
C6595A721E9440758D397A87792631F3,Magnesium Alloy HM31A-F,MAGNESIUM ALLOY HM31A-F,MAGNESIUM ALLOY HM31A-F,ANSI,MAGNESIUM,As extruded,290,228.0,73.0,26.0,0.33,1.75,10.0,,,
5F123877F7D24FBAAD0C9905B5CE33CA,Magnesium Alloy M1A-F,MAGNESIUM ALLOY M1A-F,MAGNESIUM ALLOY M1A-F,ANSI,MAGNESIUM,As extruded,255,179.0,73.0,26.0,0.33,1.75,12.0,,,
96933249EE8C4CD09833B32ADD48939D,Magnesium Alloy ZK40A-T5,MAGNESIUM ALLOY ZK40A-T5,MAGNESIUM ALLOY ZK40A-T5,ANSI,MAGNESIUM,As extruded,276,255.0,73.0,26.0,0.33,1.75,4.0,,,
BF2D9FD7CEEA46C488078C3B5CAF3A7D,Magnesium Alloy ZK60A-F,MAGNESIUM ALLOY ZK60A-F,MAGNESIUM ALLOY ZK60A-F,ANSI,MAGNESIUM,As extruded,352,283.0,73.0,26.0,0.33,1.75,11.0,,,
02986D5E5B374888BC90EA9DB92C7806,Magnesium Alloy AZ31B-H24,MAGNESIUM ALLOY AZ31B-H24,MAGNESIUM ALLOY AZ31B-H24,ANSI,MAGNESIUM,,290,221.0,73.0,26.0,0.33,1.75,15.0,,,
CF310C55B980453796F634364704AE53,Magnesium Alloy AZ31C-H24,MAGNESIUM ALLOY AZ31C-H24,MAGNESIUM ALLOY AZ31C-H24,ANSI,MAGNESIUM,,290,221.0,73.0,26.0,0.33,1.75,15.0,,,
011E96752FC34FC7A80C26795860E79C,Magnesium Alloy HK31A-H24,MAGNESIUM ALLOY HK31A-H24,MAGNESIUM ALLOY HK31A-H24,ANSI,MAGNESIUM,,262,207.0,73.0,26.0,0.33,1.75,9.0,,,
40B6720DA08246E886DEE9AFAA10222A,Magnesium Alloy HM21A-T8,MAGNESIUM ALLOY HM21A-T8,MAGNESIUM ALLOY HM21A-T8,ANSI,MAGNESIUM,,234,172.0,73.0,26.0,0.33,1.75,11.0,,,
496A5ED6722F4BE4A2AEAA28D7B9B0E5,EN 11SMn30,EN 11SMN30,EN 11SMN30,ISO,STEEL,,380,230.0,206.0,80.0,0.3,7.86,9.0,,,Free-cutting steel
90B900083DA34934BB4A944014CD4A34,EN 10S2O,EN 10S2O,EN 10S2O,ISO,STEEL,,360,225.0,206.0,80.0,0.3,7.86,9.0,,,Free-cutting steel
F4F0FD3528164BD897DD368AACF045A3,EN 35S20,EN 35S20,EN 35S20,ISO,STEEL,,600,380.0,206.0,80.0,0.3,7.86,16.0,,,Free-cutting steel
2359822D08374A14AEAC8432CABC6368,EN FeP01,EN FEP01,EN FEP01,ISO,STEEL,,270,,206.0,80.0,0.3,7.86,28.0,,,Free-drawing steel
82DF1CA802884945B54A82F2CFC6D891,EN FeP03,EN FEP03,EN FEP03,ISO,STEEL,,270,,206.0,80.0,0.3,7.86,34.0,,,Free-drawing steel
D57E257F20CC4F3DB3C766A4F7B51221,EN FeP04,EN FEP04,EN FEP04,ISO,STEEL,,270,,206.0,80.0,0.3,7.86,38.0,,,Free-drawing steel
F92198DE0ED749308B904B22BBEBE22C,EN SPT360,EN SPT360,EN SPT360,ISO,STEEL,,360,225.0,206.0,80.0,0.3,7.86,25.0,,,Structural steel
E48404E001CF43F9B48E42EB671272FC,EN P235GH,EN P235GH,EN P235GH,ISO,STEEL,,360,225.0,206.0,80.0,0.3,7.86,25.0,,,Heat-resistant steel
24ED149DAF5B4988826EBF57B3A53590,EN S235JRG1,EN S235JRG1,EN S235JRG1,ISO,STEEL,,340,225.0,206.0,80.0,0.3,7.86,26.0,,,Structural steel
E867DB190E844FD58E36AC64A5DD4DED,EN S235JRH,EN S235JRH,EN S235JRH,ISO,STEEL,,340,225.0,206.0,80.0,0.3,7.86,25.0,,,Structural steel
B19F417B0D49482894D537ACFA71F976,EN S235JRG2,EN S235JRG2,EN S235JRG2,ISO,STEEL,,340,225.0,206.0,80.0,0.3,7.86,26.0,,,Structural steel
A2F1B53665C8413086A382EFE8238CBB,EN S235JO,EN S235JO,EN S235JO,ISO,STEEL,,340,225.0,206.0,80.0,0.3,7.86,26.0,,,Structural steel
F32C3857F49E41BBB911D5E2D8D40CC5,EN P265GH,EN P265GH,EN P265GH,ISO,STEEL,,410,225.0,206.0,80.0,0.3,7.86,23.0,,,Heat-resistant steel
AC460D935EF54A9B88544FF810BD1127,EN S275JR,EN S275JR,EN S275JR,ISO,STEEL,,410,265.0,206.0,80.0,0.3,7.86,22.0,,,Structural steel
B702F127F2BD4D03822DCF4B71355EBA,EN S275J2G3,EN S275J2G3,EN S275J2G3,ISO,STEEL,,410,265.0,206.0,80.0,0.3,7.86,22.0,,,Structural steel
5629EF30DC784A16AE998B1A860066ED,EN S275J2HG3,EN S275J2HG3,EN S275J2HG3,ISO,STEEL,,410,265.0,206.0,80.0,0.3,7.86,22.0,,,Structural steel
5956B716EA90473BB8CD79EBBA38A779,EN S355J2G3,EN S355J2G3,EN S355J2G3,ISO,STEEL,,490,345.0,206.0,80.0,0.3,7.86,22.0,,,Structural steel
1C81E13E28824277BCC51C99C665B3F1,EN S355J2H,EN S355J2H,EN S355J2H,ISO,STEEL,,490,345.0,206.0,80.0,0.3,7.86,22.0,,,Structural steel
9A5EEA78B8C14D61B4EE2CB2908018F1,EN S355JO,EN S355JO,EN S355JO,ISO,STEEL,,490,345.0,206.0,80.0,0.3,7.86,22.0,,,Structural steel
9CCC3DAD75EA47879D9C634F3C48AFAA,EN S355JOH,EN S355JOH,EN S355JOH,ISO,STEEL,,490,345.0,206.0,80.0,0.3,7.86,22.0,,,Structural steel
A2C9F6CFB1C64788AE9E9A1F48206388,EN SPT410,EN SPT410,EN SPT410,ISO,STEEL,,410,255.0,206.0,80.0,0.3,7.86,22.0,,,Structural steel
F222CC331504467C8FC3DED0D9B0D843,EN SPT510,EN SPT510,EN SPT510,ISO,STEEL,,510,345.0,206.0,80.0,0.3,7.86,21.0,,,Structural steel
2B754C3F930944EB92E1F860BE17AE2D,EN E295,EN E295,EN E295,ISO,STEEL,,470,285.0,206.0,80.0,0.3,7.86,20.0,,141.0,Structural steel
0F901471E39B4891863A49A876874220,EN E355,EN E355,EN E355,ISO,STEEL,,570,325.0,206.0,80.0,0.3,7.86,16.0,,169.0,Structural steel
60F32C738B964275A206F1CDDB9E291A,EN E360,EN E360,EN E360,ISO,STEEL,,690,355.0,206.0,80.0,0.3,7.86,11.0,,197.0,Structural steel
21A99E435BE5406FBD43A8D870020848,EN C10E,EN C10E,EN C10E,ISO,STEEL,,420,300.0,206.0,80.0,0.3,7.86,16.0,,,Case-hardening steel
BAB2983F5C3D4658BFDE28DA81DC16AD,EN C15E,EN C15E,EN C15E,ISO,STEEL,,440,340.0,206.0,80.0,0.3,7.86,11.0,,,Case-hardening steel
19C0B804086E42DCA10491BBA2E04E29,EN C22,EN C22,EN C22,ISO,STEEL,,470,290.0,206.0,80.0,0.3,7.86,22.0,,,Heat-treatment steel
6E2D944DEC174D3984DC0A4923F5ABCD,EN C25,EN C25,EN C25,ISO,STEEL,,500,320.0,206.0,80.0,0.3,7.86,21.0,,,Heat-treatment steel
3462EA1A413645BBB857E19ABBC57EB6,EN C30,EN C30,EN C30,ISO,STEEL,,550,350.0,206.0,80.0,0.3,7.86,20.0,,,Heat-treatment steel
BCAC6F7D033F427A9F51BDF5E1B11110,EN C35,EN C35,EN C35,ISO,STEEL,,600,380.0,206.0,80.0,0.3,7.86,16.0,,,Heat-treatment steel
4A96FF894F654FB0B944B469C389931C,EN C40,EN C40,EN C40,ISO,STEEL,,630,400.0,206.0,80.0,0.3,7.86,18.0,,,Heat-treatment steel
59270565A38948478C6D8908A576BF84,EN C45,EN C45,EN C45,ISO,STEEL,heat treated,650,430.0,206.0,80.0,0.3,7.86,16.0,,192.0,Heat-treatment steel
6BE8C9461500420CB32736314D3608A9,EN C50,EN C50,EN C50,ISO,STEEL,heat treated,700,460.0,206.0,80.0,0.3,7.86,15.0,,198.0,Heat-treatment steel
25F60F5027F64ABD96BE506602BB5A5E,EN C55,EN C55,EN C55,ISO,STEEL,heat treated,750,490.0,206.0,80.0,0.3,7.86,14.0,,204.0,Heat-treatment steel
A25081F726314001A5D36C23DEE74CA4,EN C60,EN C60,EN C60,ISO,STEEL,heat treated,800,520.0,206.0,80.0,0.3,7.86,13.0,,210.0,Heat-treatment steel
A440B59F68984EA88F7957FF9D662A2B,EN P295GH,EN P295GH,EN P295GH,ISO,STEEL,,460,290.0,206.0,80.0,0.3,7.86,22.0,,,Heat-resistant steel
44FA255DF890439D961E244436E4969E,EN 28Mn6,EN 28MN6,EN 28MN6,ISO,STEEL,heat treated,700,490.0,206.0,80.0,0.3,7.86,15.0,,,Heat-treatment steel
790806754D444BFEAA270708FB544444,EN 17Cr3,EN 17CR3,EN 17CR3,ISO,STEEL,,580,340.0,206.0,80.0,0.3,7.86,14.0,,,Case-hardening steel
01BA5F53481940D0A5472EB0DF9E9F55,EN 34Cr4,EN 34CR4,EN 34CR4,ISO,STEEL,heat treated,800,590.0,206.0,80.0,0.3,7.86,14.0,,,Heat-treatment steel
45BEEAA4F7914080B610CE7A8A8BCEDC,EN 37Cr4,EN 37CR4,EN 37CR4,ISO,STEEL,heat treated,850,630.0,206.0,80.0,0.3,7.86,13.0,,277.0,Heat-treatment steel
6010A1DFDADE4F03BA3FBDC0D3743683,EN 41Cr4,EN 41CR4,EN 41CR4,ISO,STEEL,heat treated,900,660.0,206.0,80.0,0.3,7.86,12.0,,,Heat-treatment steel
520C06A6BAB7439B8335B6170049C40A,EN 16MnCr5,EN 16MNCR5,EN 16MNCR5,ISO,STEEL,case-hardened,900,680.0,206.0,80.0,0.3,7.86,10.0,,670.0,Case-hardening steel
2B15DBCE29724F739A0F67692F662FA3,EN 20MnCr5,EN 20MNCR5,EN 20MNCR5,ISO,STEEL,case-hardened,980,680.0,206.0,80.0,0.3,7.86,8.0,,670.0,Case-hardening steel
55F02C7175BB4845A98758D361C2DD62,EN 16Mo3,EN 16MO3,EN 16MO3,ISO,STEEL,,440,270.0,206.0,80.0,0.3,7.86,24.0,,,Heat-resistant steel
BC9250FA8B204C1894D25E6B79ACA72A,EN 13CrMo4,EN 13CRMO4,EN 13CRMO4,ISO,STEEL,,450,295.0,206.0,80.0,0.3,7.86,20.0,,,Heat-resistant steel
2760A1BEAFA9492B8B06FB6DAEAB7F83,EN 25CrMo4,EN 25CRMO4,EN 25CRMO4,ISO,STEEL,heat treated,800,600.0,206.0,80.0,0.3,7.86,14.0,,,Heat-treatment steel
89AD3D8E0A2A430595FA4AEA998A69EA,EN 34CrMo4,EN 34CRMO4,EN 34CRMO4,ISO,STEEL,heat treated,900,650.0,206.0,80.0,0.3,7.86,12.0,,,Heat-treatment steel
C36A98E5588B41A6A12422AB1D7CF844,EN 42CrMo4,EN 42CRMO4,EN 42CRMO4,ISO,STEEL,heat treated,1000,770.0,206.0,80.0,0.3,7.86,11.0,,,Heat-treatment steel
710299537A334320A3623E59BE751871,EN S355J2G1W,EN S355J2G1W,EN S355J2G1W,ISO,STEEL,,490,345.0,206.0,80.0,0.3,7.86,22.0,,,Structural steel
F2F8DEF8BD324DEA959210CB6A4E7838,EN S355J0WP,EN S355J0WP,EN S355J0WP,ISO,STEEL,,490,345.0,206.0,80.0,0.3,7.86,22.0,,,Structural steel
80AB7648AEA6445694F13226AAEFEC7F,EN 51CrV4,EN 51CRV4,EN 51CRV4,ISO,STEEL,case-hardened,900,700.0,206.0,80.0,0.3,7.86,11.0,,610.0,Hardening steel
DB99A908C8D14C87975F5147B9BD5A77,EN 10CrMo9-10,EN 10CRMO9-10,EN 10CRMO9-10,ISO,STEEL,,480,300.0,206.0,80.0,0.3,7.86,18.0,,,Heat-resistant steel
9E37EDFEFC1445C483AC30C6DEDC766B,EN 11CrMo9-10,EN 11CRMO9-10,EN 11CRMO9-10,ISO,STEEL,,520,310.0,206.0,80.0,0.3,7.86,18.0,,,Heat-resistant steel
138D812F07AB416AB463791CA7C491A8,EN 16NiCr4,EN 16NICR4,EN 16NICR4,ISO,STEEL,case-hardened,835,590.0,206.0,80.0,0.3,7.86,12.0,,670.0,Case-hardening steel
A5C812CE42D3462D81098CB51D036BCC,EN 12Ni14,EN 12NI14,EN 12NI14,ISO,STEEL,,490,355.0,206.0,80.0,0.3,7.86,22.0,,,Structural steel
7E6C75AFF57641F3882DA131FD622FFA,EN 34CrNiMo6,EN 34CRNIMO6,EN 34CRNIMO6,ISO,STEEL,heat treated,1100,900.0,206.0,80.0,0.3,7.86,10.0,,,Heat-treatment steel
F174A00FB10040D99872BF866444261C,EN 30CrNiMo8,EN 30CRNIMO8,EN 30CRNIMO8,ISO,STEEL,heat treated,1250,1050.0,206.0,80.0,0.3,7.86,9.0,,,Heat-treatment steel
496C02F7442541748CB71233A0054097,EN 12Ni19,EN 12NI19,EN 12NI19,ISO,STEEL,,530,390.0,206.0,80.0,0.3,7.86,20.0,,,Structural steel
5F97BDB4F65940518B5BF4F8E5B7B0EC,EN X8Ni9,EN X8NI9,EN X8NI9,ISO,STEEL,,680,585.0,206.0,80.0,0.3,7.86,18.0,,,Structural steel
B2A1E48B0B204BE3BD65A6EB30A85ACF,EN X6Cr13,EN X6CR13,EN X6CR13,ISO,STEEL,,400,230.0,206.0,80.0,0.3,7.86,20.0,,,Stainless steel
AC514ACF5FCF432282E33AF0F6930DEA,EN X12Cr13,EN X12CR13,EN X12CR13,ISO,STEEL,,650,450.0,206.0,80.0,0.3,7.86,15.0,,,Stainless steel
6434334227E24F6CA2347FAD0502F8C0,EN X20Cr13,EN X20CR13,EN X20CR13,ISO,STEEL,,700,500.0,206.0,80.0,0.3,7.86,13.0,,,Stainless steel
71CC033017AD404C828F702B905F4AC6,EN X30Cr13,EN X30CR13,EN X30CR13,ISO,STEEL,,850,650.0,206.0,80.0,0.3,7.86,10.0,,,Stainless steel
1D71BBCEC2EE4490A4500D136C6828D4,EN X6Cr17,EN X6CR17,EN X6CR17,ISO,STEEL,,400,240.0,206.0,80.0,0.3,7.86,20.0,,,Stainless steel
84F6ACBFC0CF4E6395B4F92CEB11423C,EN X17CrNi16-2,EN X17CRNI16-2,EN X17CRNI16-2,ISO,STEEL,,800,600.0,206.0,80.0,0.3,7.86,14.0,,,Stainless steel
E26A226C50574AF59134D7BF3619B1F1,EN X5CrNi18-10,EN X5CRNI18-10,EN X5CRNI18-10,ISO,STEEL,,500,190.0,206.0,80.0,0.3,7.86,45.0,,,Stainless steel
57B4505C99E049FC9551AB6962801497,EN X8CrNiS18-9,EN X8CRNIS18-9,EN X8CRNIS18-9,ISO,STEEL,,500,190.0,206.0,80.0,0.3,7.86,35.0,,,Stainless steel
CBEEB275FD574B04914F167DF935366F,EN X6CrNiTi18-10,EN X6CRNITI18-10,EN X6CRNITI18-10,ISO,STEEL,,500,190.0,206.0,80.0,0.3,7.86,40.0,,,Heat-resisting stainless steel
5A3646F7BBF141709D8ACEC6AE99C79E,EN X2CrNi19-11,EN X2CRNI19-11,EN X2CRNI19-11,ISO,STEEL,,460,180.0,206.0,80.0,0.3,7.86,45.0,,,Stainless steel
3F9F152CE7BF46A897B3DEA95585BDBC,EN X2CrNiN18-10,EN X2CRNIN18-10,EN X2CRNIN18-10,ISO,STEEL,,550,270.0,206.0,80.0,0.3,7.86,40.0,,,Stainless steel
E003D30CA9ED48C78FCFAEB28908072A,EN X5CrNiMo17-12-2,EN X5CRNIMO17-12-2,EN X5CRNIMO17-12-2,ISO,STEEL,,500,200.0,206.0,80.0,0.3,7.86,40.0,,,Stainless steel
636E51C0C9354CACBC643A0A7A6A81BF,EN X6CrNiMoTi17-12-2,EN X6CRNIMOTI17-12-2,EN X6CRNIMOTI17-12-2,ISO,STEEL,,500,200.0,206.0,80.0,0.3,7.86,40.0,,,Stainless steel
2225ECE949314512BF5694EBA0B416A5,EN X2CrNiMo17-12-2,EN X2CRNIMO17-12-2,EN X2CRNIMO17-12-2,ISO,STEEL,,500,200.0,206.0,80.0,0.3,7.86,40.0,,,Stainless steel
1A51255F5CEB4DB1A073AD308BFFE364,EN X2CrNiMo18-14-3,EN X2CRNIMO18-14-3,EN X2CRNIMO18-14-3,ISO,STEEL,,500,200.0,206.0,80.0,0.3,7.86,40.0,,,Stainless steel
9791D8528C314FC3BD027CF5B06A8D8F,EN X3CrNiMo17-13-3,EN X3CRNIMO17-13-3,EN X3CRNIMO17-13-3,ISO,STEEL,,500,200.0,206.0,80.0,0.3,7.86,40.0,,,Stainless steel
EF3968EC9BF84123A771E664ACC429DE,EN X2CrNiMoN17-11-2,EN X2CRNIMON17-11-2,EN X2CRNIMON17-11-2,ISO,STEEL,,580,280.0,206.0,80.0,0.3,7.86,40.0,,,Stainless steel
75051A164E174F6892A8FFD577FC2D7E,EN X2CrNiMoN17-13-3,EN X2CRNIMON17-13-3,EN X2CRNIMON17-13-3,ISO,STEEL,,580,280.0,206.0,80.0,0.3,7.86,40.0,,,Stainless steel
81FBB357C50744B6B1CBF90E2379491C,EN X2CrNiMoN22-5-3,EN X2CRNIMON22-5-3,EN X2CRNIMON22-5-3,ISO,STEEL,,650,450.0,206.0,80.0,0.3,7.86,25.0,,,Heat-resistant steel
9B95B62720FB45BE8832AF1F00A62242,EN X12CrMnNiN18-9-5,EN X12CRMNNIN18-9-5,EN X12CRMNNIN18-9-5,ISO,STEEL,,680,320.0,206.0,80.0,0.3,7.86,45.0,,,Stainless steel
C0F4154C89784069A14C9A32F2CBDD04,Grey cast iron,GREY CAST IRON,GREY CAST IRON,ISO,CAST_IRON,,150,150.0,85.0,34.0,0.25,7.16,,,190.0,Grey cast iron
2C467C9CBA4F449AA13EC0116C8974AA,Grey cast iron,GREY CAST IRON,GREY CAST IRON,ISO,CAST_IRON,,200,200.0,85.0,34.0,0.25,7.16,,,210.0,Grey cast iron
E5E86B5128584526A180C027C62AB562,Grey cast iron,GREY CAST IRON,GREY CAST IRON,ISO,CAST_IRON,,250,250.0,85.0,34.0,0.25,7.16,,,230.0,Grey cast iron
DB4673C07A114B05B9607EC42694CE8F,Grey cast iron,GREY CAST IRON,GREY CAST IRON,ISO,CAST_IRON,,300,300.0,85.0,34.0,0.25,7.16,,,250.0,Grey cast iron
AB6B9B6C0CA4463FACAE9329194C4A1E,Grey cast iron,GREY CAST IRON,GREY CAST IRON,ISO,CAST_IRON,,350,350.0,85.0,34.0,0.25,7.16,,,260.0,Grey cast iron
7DBFB04C1FC64CEDBA13D0E270AC81E7,Nodular cast iron,NODULAR CAST IRON,NODULAR CAST IRON,ISO,NODULAR_CAST_IRON,,500,320.0,169.0,70.0,0.2,7.16,,,180.0,Nodular cast iron
116555FA870F415AA8C737D5FCC805E2,Nodular cast iron,NODULAR CAST IRON,NODULAR CAST IRON,ISO,NODULAR_CAST_IRON,,600,370.0,169.0,70.0,0.2,7.16,,,210.0,Nodular cast iron
7E6649032AB14C3F9230505A8676E601,Nodular cast iron,NODULAR CAST IRON,NODULAR CAST IRON,ISO,NODULAR_CAST_IRON,,700,420.0,169.0,70.0,0.2,7.16,,,230.0,Nodular cast iron
D3F1A1C807034BC0A534DE04E49756D0,Nodular cast iron,NODULAR CAST IRON,NODULAR CAST IRON,ISO,NODULAR_CAST_IRON,,800,480.0,169.0,70.0,0.2,7.16,,,240.0,Nodular cast iron
0523743E36A34D3D86DBD2082B086F59,Malleable cast iron,MALLEABLE CAST IRON,MALLEABLE CAST IRON,ISO,MALLEABLE_CAST_IRON,,400,180.0,160.0,64.0,0.27,7.16,4.0,,220.0,Malleable cast iron
4E3DCEFBB9204870B94C71AD5222F168,Malleable cast iron,MALLEABLE CAST IRON,MALLEABLE CAST IRON,ISO,MALLEABLE_CAST_IRON,,500,260.0,160.0,64.0,0.27,7.16,4.0,,230.0,Malleable cast iron
FE7FF532746E4CF5844BA08CE3E023C5,DIN 9SMn28,9SMN28,9SMN28,DIN,UNKNOWN,,460,375.0,206.0,80.0,0.3,7.86,8.0,,,Free-cutting steel
2C6DEC2C54214F3C90940A36A525637B,DIN 10S2O,10S2O,10S2O,DIN,UNKNOWN,,460,355.0,206.0,80.0,0.3,7.86,9.0,,,Free-cutting steel
5B4E7DF92C2643898F27C68CFE64005F,DIN 35S20,35S20,35S20,DIN,UNKNOWN,,580,365.0,206.0,80.0,0.3,7.86,16.0,,,Free-cutting steel
753D817841D24C27A3E927D2FF411722,DIN USt1303,UST1303,UST1303,DIN,UNKNOWN,,270,,206.0,80.0,0.3,7.86,34.0,,,Structural deep-drawing steel
DAF3736C7E6D423EBFF65DE11BE3BE0A,DIN St1405,ST1405,ST1405,DIN,STEEL,,270,,206.0,80.0,0.3,7.86,38.0,,,Structural deep-drawing steel
2DD721EBB06240B69DACC272CB8505D3,DIN St1203,ST1203,ST1203,DIN,STEEL,,270,,206.0,80.0,0.3,7.86,28.0,,,Structural deep-drawing steel
153048B527FE42908AB60A008FAA0F44,DIN USt34-2,UST34-2,UST34-2,DIN,UNKNOWN,,330,195.0,206.0,80.0,0.3,7.86,28.0,,,Structural steel
5036373A6396468E901409826B62E7D6,DIN St34-2BK,ST34-2BK,ST34-2BK,DIN,STEEL,,410,320.0,206.0,80.0,0.3,7.86,6.0,,,Structural steel
46D4E5EB4CDB47AB839368AC95D7AF58,DIN St37.0,ST37 0,ST37 0,DIN,STEEL,,350,225.0,206.0,80.0,0.3,7.86,25.0,,,Structural steel
95C62314D552429FA1095D4F802F99A6,DIN HI,HI,HI,DIN,UNKNOWN,,360,225.0,206.0,80.0,0.3,7.86,25.0,,,Heat-resistant steel
6CA0A8468F464BE3A8AE9D2C9DDDCAB3,DIN St37-2,ST37-2,ST37-2,DIN,STEEL,,340,225.0,206.0,80.0,0.3,7.86,26.0,,,Structural steel
92592623D229456BAC231D80C7CDBBCB,DIN St37-2BK,ST37-2BK,ST37-2BK,DIN,STEEL,,440,350.0,206.0,80.0,0.3,7.86,6.0,,,Structural steel
47CC051C3B764C7E85720C46AD2EBC1C,DIN RSt37-2,RST37-2,RST37-2,DIN,UNKNOWN,,340,225.0,206.0,80.0,0.3,7.86,26.0,,,Structural steel
460865409E8F4CA695EAEF6780D22D29,DIN St37-3,ST37-3,ST37-3,DIN,STEEL,,340,225.0,206.0,80.0,0.3,7.86,26.0,,,Structural steel
C8ED00D82DF54A9D96C357AF4F8EAF41,DIN HII,HII,HII,DIN,UNKNOWN,,410,255.0,206.0,80.0,0.3,7.86,23.0,,,Heat-resistant steel
1291522DB47944A086849FC9279F7C26,DIN St44-2,ST44-2,ST44-2,DIN,STEEL,,410,265.0,206.0,80.0,0.3,7.86,22.0,,,Structural steel
060B53CEBC6148B48B83E603E5F55686,DIN St44.0,ST44 0,ST44 0,DIN,STEEL,,420,265.0,206.0,80.0,0.3,7.86,21.0,,,Structural steel
B800C69322CC4B758C436882825C2998,DIN St44-3,ST44-3,ST44-3,DIN,STEEL,,410,265.0,206.0,80.0,0.3,7.86,22.0,,,Structural steel
DE3BBE82780444C4A14D8D940120CBB4,DIN St50-2,ST50-2,ST50-2,DIN,STEEL,,470,285.0,206.0,80.0,0.3,7.86,20.0,,141.0,Structural steel
9D142F88A1334581B35A1C9D8B1F8649,DIN St52-3,ST52-3,ST52-3,DIN,STEEL,,490,345.0,206.0,80.0,0.3,7.86,22.0,,,Structural steel
E8C08C4798D6433B93782FE4443B80D3,DIN St52.0,ST52 0,ST52 0,DIN,STEEL,,500,345.0,206.0,80.0,0.3,7.86,21.0,,,Structural steel
C9E238938A98409DB2F15524021B07E0,DIN St52-3BK,ST52-3BK,ST52-3BK,DIN,STEEL,,590,470.0,206.0,80.0,0.3,7.86,4.0,,,Structural steel
7771FA0D03754033B2E18BA6731562C3,DIN St60-2,ST60-2,ST60-2,DIN,STEEL,,570,325.0,206.0,80.0,0.3,7.86,16.0,,169.0,Structural steel
ADB03AA31129495E8E1FBC6F039C6B25,DIN St70-2,ST70-2,ST70-2,DIN,STEEL,,670,355.0,206.0,80.0,0.3,7.86,11.0,,197.0,Structural steel
2E35C06B85C746159D01D9ACC5F2E753,DIN Ck10,CK10,CK10,DIN,UNKNOWN,case-hardened,440,275.0,206.0,80.0,0.3,7.86,,,670.0,Case-hardening steel
EF9F8066CC454980B17BC7EFDC390D93,DIN Ck15,CK15,CK15,DIN,UNKNOWN,case-hardened,495,295.0,206.0,80.0,0.3,7.86,,,670.0,Case-hardening steel
8C6C540279BD498A99B82EDFF052CEBD,DIN Ck22,CK22,CK22,DIN,UNKNOWN,,500,300.0,206.0,80.0,0.3,7.86,22.0,,,Heat-treatment steel
D6D0B490B8B2419183D7BCF2129C43FC,DIN Ck25,CK25,CK25,DIN,UNKNOWN,,500,320.0,206.0,80.0,0.3,7.86,21.0,,,Heat-treatment steel
C514F71B343148CCA28673A84DE9AF95,DIN Ck30,CK30,CK30,DIN,UNKNOWN,,550,350.0,206.0,80.0,0.3,7.86,20.0,,,Heat-treatment steel
86B945E2C1724C33A3587436B716C7B2,DIN Ck35,CK35,CK35,DIN,UNKNOWN,,600,370.0,206.0,80.0,0.3,7.86,19.0,,,Heat-treatment steel
5C4FF234703545289EE19A0833101B5E,DIN Cf35,CF35,CF35,DIN,UNKNOWN,,580,360.0,206.0,80.0,0.3,7.86,19.0,,,Hardening steel
398C1E1FD3E04EDD8BFA0F64CA7DB4E3,DIN Ck40,CK40,CK40,DIN,UNKNOWN,heat treated,630,400.0,206.0,80.0,0.3,7.86,18.0,,,Heat-treatment steel
9E0DD94A67B54CDD9C790D1BF3907F4D,DIN Ck45,CK45,CK45,DIN,UNKNOWN,normalized,535,320.0,206.0,80.0,0.3,7.86,16.0,,152.0,Heat-treatment steel
87E9DC38DF644E869AFDDA1DC8DFF406,DIN Ck45,CK45,CK45,DIN,UNKNOWN,heat treated,650,430.0,206.0,80.0,0.3,7.86,16.0,,192.0,Heat-treatment steel
1BB6F38364A249D0BE83019F28A7D732,DIN Cf45,CF45,CF45,DIN,UNKNOWN,,660,410.0,206.0,80.0,0.3,7.86,16.0,,,Hardening steel
4A9342B25BD74BD2A1DA32574D54326B,DIN Ck50,CK50,CK50,DIN,UNKNOWN,face hardened,700,460.0,206.0,80.0,0.3,7.86,15.0,,610.0,Heat-treatment steel
BA9CC68145EA469B878B8F69081B1F75,DIN Cf53,CF53,CF53,DIN,UNKNOWN,,690,430.0,206.0,80.0,0.3,7.86,14.0,,,Hardening steel
BC22FCA532E240DF80FA93C5E93493FD,DIN Ck55,CK55,CK55,DIN,UNKNOWN,heat treated,750,500.0,206.0,80.0,0.3,7.86,14.0,,,Heat-treatment steel
AC779B077202436BB66B8EFAD451F5DD,DIN Ck60,CK60,CK60,DIN,UNKNOWN,normalized,680,400.0,206.0,80.0,0.3,7.86,13.0,,190.0,Heat-treatment steel
817CE32212934D66984CD889FCAB0890,DIN Ck60,CK60,CK60,DIN,UNKNOWN,heat treated,800,520.0,206.0,80.0,0.3,7.86,13.0,,225.0,Heat-treatment steel
F7F9DEA5FDFB45D39AA5E4035F90FA3D,DIN Ck60,CK60,CK60,DIN,UNKNOWN,nitro-carburized,800,520.0,206.0,80.0,0.3,7.86,13.0,,630.0,Heat-treatment steel
2EAB133B84AD44AA96A30F0218CDCE42,DIN 17Mn4,17MN4,17MN4,DIN,UNKNOWN,,460,290.0,206.0,80.0,0.3,7.86,22.0,,,Heat-resistant steel
FFBC4E94E5F448D3B038350B5D4F6092,DIN 28Mn6,28MN6,28MN6,DIN,UNKNOWN,,690,490.0,206.0,80.0,0.3,7.86,15.0,,,Heat-treatment steel
A5F18F6ADFDA486EAC6B0C9D6C414A9C,DIN 17Cr3,17CR3,17CR3,DIN,UNKNOWN,,590,340.0,206.0,80.0,0.3,7.86,13.0,,,Case-hardening steel
D46C2765CB1A45DABA3B8B320EA26CE4,DIN 34Cr4,34CR4,34CR4,DIN,UNKNOWN,,800,590.0,206.0,80.0,0.3,7.86,14.0,,,Heat-treatment steel
CBE804E8EDD24674B4845427E0D7F1E9,DIN 37Cr4,37CR4,37CR4,DIN,UNKNOWN,heat treated,850,630.0,206.0,80.0,0.3,7.86,13.0,,270.0,Heat-treatment steel
79234A5681094DFEB5322196ED69FBB0,DIN 37Cr4,37CR4,37CR4,DIN,UNKNOWN,face hardened,850,630.0,206.0,80.0,0.3,7.86,13.0,,610.0,Heat-treatment steel
87E460E8514848A5979B5C0EE40875F7,DIN 37Cr4,37CR4,37CR4,DIN,UNKNOWN,nitro-case-hard.,1700,1300.0,206.0,80.0,0.3,7.86,13.0,,630.0,Heat-treatment steel
E296EBBDE42B41F79772BEFCD98C8FB2,DIN 38Cr4,38CR4,38CR4,DIN,UNKNOWN,,830,630.0,206.0,80.0,0.3,7.86,13.0,,,Hardening steel
018AB2D4F4BF4C059822204F2B34036B,DIN 41Cr4,41CR4,41CR4,DIN,UNKNOWN,,900,660.0,206.0,80.0,0.3,7.86,12.0,,,Heat-treatment steel
808F0457BD5048C6B243839C90D796E7,DIN 42Cr4,42CR4,42CR4,DIN,UNKNOWN,,880,670.0,206.0,80.0,0.3,7.86,12.0,,,Hardening steel
C6D2296C3D724B26843190B898FBEA66,DIN 37CrS4,37CRS4,37CRS4,DIN,UNKNOWN,,850,630.0,206.0,80.0,0.3,7.86,13.0,,,Heat-treatment steel
4355A43BF3624316B39C5E175EFAEE57,DIN 41CrS4,41CRS4,41CRS4,DIN,UNKNOWN,,880,665.0,206.0,80.0,0.3,7.86,12.0,,,Heat-treatment steel
23D1D92AC5F144C98FFC11C4F7F61F06,DIN 55Cr3,55CR3,55CR3,DIN,UNKNOWN,heat treated,1450,1270.0,206.0,80.0,0.3,7.86,6.0,,,Spring steel
E7E8267080CB49159F0667806C88FFAE,DIN 16MnCr5,16MNCR5,16MNCR5,DIN,UNKNOWN,case-hardened,900,680.0,206.0,80.0,0.3,7.86,10.0,,670.0,Case-hardening steel
A26ABE82DCCB41F882C7ADD8BE05D5A6,DIN 20MnCr5,20MNCR5,20MNCR5,DIN,UNKNOWN,,980,680.0,206.0,80.0,0.3,7.86,8.0,,,Case-hardening steel
18A461D0377E48D09A0A54EC633B1053,DIN 54SiCr6,54SICR6,54SICR6,DIN,UNKNOWN,heat treated,1370,1180.0,206.0,80.0,0.3,7.86,7.0,,,Spring steel
6149B8C0E9D9402F97F6FA4225A8C9A6,DIN 15Mo3,15MO3,15MO3,DIN,UNKNOWN,,440,270.0,206.0,80.0,0.3,7.86,24.0,,,Heat-resistant steel
548FA7C3DA3E4D77BA606B9FC2462B3E,DIN 13CrMo4,13CRMO4,13CRMO4,DIN,UNKNOWN,,450,295.0,206.0,80.0,0.3,7.86,20.0,,,Heat-resistant steel
3E35A028495C4529BE06B3BE70671837,DIN WTSt52-3,WTST52-3,WTST52-3,DIN,UNKNOWN,,490,345.0,206.0,80.0,0.3,7.86,22.0,,,Structural steel
BADCBF83DAE549AF971A538D56499070,DIN 25CrMo4,25CRMO4,25CRMO4,DIN,UNKNOWN,,800,600.0,206.0,80.0,0.3,7.86,14.0,,,Heat-treatment steel
F5DD0CE18CCA4AB0963DC070B3FDE622,DIN 34CrMo4,34CRMO4,34CRMO4,DIN,UNKNOWN,,900,650.0,206.0,80.0,0.3,7.86,12.0,,,Heat-treatment steel
