Repository: Hdave00/Biomaterial-Selection-and-Bioinformatics-Tool

# Biomaterial-Selection-and-Bioinformatics-Tool

## NOTE-- This README is incomplete as of now, basic operational instructions only, complete details coming very soon!

## IMPORTANT -- Due to a python module failure, in matplotlib, the database is running into seg faults on streamlit, as a result only Metals and Alloys can be looked up in the Material Selection domain, and no other data is available! All other functionality in the other 2 domains is fully intact!

## Refer to the clean repo for code and implementation details, current repo is buggy! https://github.com/Hdave00/biomat-clean

A modern Streamlit-based biomaterials intelligence platform combining:

File: data/materials_data/unified_material_data.csv (part 4 of 6)
Material_ID,Material_Raw,Material_Name,Clean_Name,Standard,Material_Type,Heat treatment,Tensile_Strength_MPa,Yield_Strength_MPa,Youngs_Modulus_GPa,Shear_Modulus_GPa,Poisson_Ratio,Density_gcm3,Elongation_percent,Hardness_BHN,Hardness_HV,Notes
62B92DCEAA254E9CACC84EBA2B3D62C2,DIN 42CrMo4,42CRMO4,42CRMO4,DIN,UNKNOWN,,1000,750.0,206.0,80.0,0.3,7.86,11.0,,,Heat-treatment steel
017E161FC1AB481BAA3085A93FBB348D,DIN 41CrMo4,41CRMO4,41CRMO4,DIN,UNKNOWN,,980,760.0,206.0,80.0,0.3,7.86,11.0,,,Hardening steel
A6CADCF413164B0BA1A25D170A349604,DIN 49CrMo4,49CRMO4,49CRMO4,DIN,UNKNOWN,,880,690.0,206.0,80.0,0.3,7.86,12.0,,,Hardening steel
AAB410FF9584401AB8D5496136B30582,DIN 30CrV9,30CRV9,30CRV9,DIN,UNKNOWN,nitrided,800,600.0,206.0,80.0,0.3,7.86,,,720.0,Nitrided steel
F602C0CB5D64499391D247D56AAC63C4,DIN 42CrV6,42CRV6,42CRV6,DIN,UNKNOWN,heat treated,980,850.0,206.0,80.0,0.3,7.86,,,380.0,Heat-treatment steel
E6148F6E86804EA39789EB3C25E764B1,DIN 42CrV6,42CRV6,42CRV6,DIN,UNKNOWN,face hardened,980,850.0,206.0,80.0,0.3,7.86,,,610.0,Heat-treatment steel
2D0193ACC9B24753A7BF3C717ABB7297,DIN 50CrV4,50CRV4,50CRV4,DIN,UNKNOWN,heat treated,1370,1180.0,206.0,80.0,0.3,7.86,8.0,,,Spring steel
35908EEF82FA4FB0B26745D38E6F2869,DIN 10CrMo9-10,10CRMO9-10,10CRMO9-10,DIN,UNKNOWN,,480,300.0,206.0,80.0,0.3,7.86,18.0,,,Heat-resistant steel
106995BA190344E19AFB67748C8552D2,DIN 41CrAlMo7,41CRALMO7,41CRALMO7,DIN,UNKNOWN,,930,735.0,206.0,80.0,0.3,7.86,12.0,,,Nitrided steel
E69F23C5E3BB412D9DA061F86BD84B08,DIN 32CrMo12,32CRMO12,32CRMO12,DIN,UNKNOWN,,1230,1030.0,206.0,80.0,0.3,7.86,9.0,,,Heat-treatment steel
1148310FC45847F885F33111221D8935,DIN 31CrMo12,31CRMO12,31CRMO12,DIN,UNKNOWN,,1000,750.0,206.0,80.0,0.3,7.86,11.0,,,Nitrided steel
2D84CF3A0A1A488BAC8C15B9583815E9,DIN 17CrNiMo6,17CRNIMO6,17CRNIMO6,DIN,UNKNOWN,,1080,785.0,206.0,80.0,0.3,7.86,8.0,,,Case-hardening steel
F405DAFDFAA84640BA5DE23442FB6C64,DIN 10Ni14,10NI14,10NI14,DIN,UNKNOWN,,490,355.0,206.0,80.0,0.3,7.86,22.0,,,Structural steel
0BAB34FE953946D6B92D4AADB8484755,DIN 34CrNiMo6,34CRNIMO6,34CRNIMO6,DIN,UNKNOWN,,1100,900.0,206.0,80.0,0.3,7.86,10.0,,,Heat-treatment steel
D10071F738114EA3A8DAB3F35292FF5F,DIN 30CrNiMo8,30CRNIMO8,30CRNIMO8,DIN,UNKNOWN,,1250,1050.0,206.0,80.0,0.3,7.86,9.0,,,Heat-treatment steel
39CBE7CC69134E52A9F51BDF30DD2E23,DIN 12Ni19,12NI19,12NI19,DIN,UNKNOWN,,530,390.0,206.0,80.0,0.3,7.86,20.0,,,Structural steel
0E0A43E9812245E69548E949D588DAEE,DIN X8Ni9,X8NI9,X8NI9,DIN,UNKNOWN,,680,585.0,206.0,80.0,0.3,7.86,18.0,,,Structural steel
628657BBE8014D89827B813875ADAD00,DIN X6Cr13,X6CR13,X6CR13,DIN,UNKNOWN,,400,250.0,206.0,80.0,0.3,7.86,20.0,,,Stainless steel
295573032E8640EF91D5012A85CE17D1,DIN X6Cr17,X6CR17,X6CR17,DIN,UNKNOWN,,450,270.0,206.0,80.0,0.3,7.86,20.0,,,Stainless steel
6A48AEBF08924431B12DFDAB344CBEE9,DIN X10Cr13,X10CR13,X10CR13,DIN,UNKNOWN,,600,420.0,206.0,80.0,0.3,7.86,18.0,,,Stainless steel
DC25B5D2FCFC485A9EFBCAE206C76F27,DIN X20Cr13,X20CR13,X20CR13,DIN,UNKNOWN,,650,450.0,206.0,80.0,0.3,7.86,14.0,,,Stainless steel
5F3256712F114411887EEC9780C0D94F,DIN X30Cr13,X30CR13,X30CR13,DIN,UNKNOWN,,800,600.0,206.0,80.0,0.3,7.86,11.0,,,Stainless steel
203736B8838A4EE9BEA1883B9A95DBB8,DIN X45CrSi93,X45CRSI93,X45CRSI93,DIN,UNKNOWN,,900,700.0,206.0,80.0,0.3,7.86,14.0,,,Heat-resistant steel
6C4F4BDA088B4F36A8E809EDB80E04B3,DIN X6CrAl13,X6CRAL13,X6CRAL13,DIN,UNKNOWN,,400,250.0,206.0,80.0,0.3,7.86,20.0,,,Stainless steel
37C3E72BAF744E028DADFDE7E246961C,DIN X20CrNi172,X20CRNI172,X20CRNI172,DIN,UNKNOWN,,750,550.0,206.0,80.0,0.3,7.86,14.0,,,Stainless steel
B41AFDB601F440E9A14E47573E5892AF,DIN X85CrMoV182,X85CRMOV182,X85CRMOV182,DIN,UNKNOWN,,1000,800.0,206.0,80.0,0.3,7.86,7.0,,,Stainless steel
9B053F4E56E845EF8295E4A285397E0E,DIN X5CrNi1810,X5CRNI1810,X5CRNI1810,DIN,UNKNOWN,,500,195.0,206.0,80.0,0.3,7.86,45.0,,,Stainless steel
0A8BCDF382474A5EAA67736E4AFE8399,DIN X10CrNiS189,X10CRNIS189,X10CRNIS189,DIN,UNKNOWN,,500,195.0,206.0,80.0,0.3,7.86,35.0,,,Stainless steel
41074C92CC2E433EA5CE8790FBB0877F,DIN X6CrNiTi1810,X6CRNITI1810,X6CRNITI1810,DIN,UNKNOWN,,500,200.0,206.0,80.0,0.3,7.86,40.0,,,Stainless steel
F4C192049277430C876F6626D3D46626,DIN X2CrNi1911,X2CRNI1911,X2CRNI1911,DIN,UNKNOWN,,460,180.0,206.0,80.0,0.3,7.86,45.0,,,Stainless steel
F69AEB2481DA4C0CB6D710A90ED5D243,DIN X2CrNiN1810,X2CRNIN1810,X2CRNIN1810,DIN,UNKNOWN,,550,270.0,206.0,80.0,0.3,7.86,40.0,,,Stainless steel
3F4672A8B7E641D3ADD6704197F09BC4,DIN X5CrNiMo17122,X5CRNIMO17122,X5CRNIMO17122,DIN,UNKNOWN,,510,205.0,206.0,80.0,0.3,7.86,40.0,,,Stainless steel
263AE97BC29342EE8CEB18991CFB1E52,DIN X6CrNiMoTi17122,X6CRNIMOTI17122,X6CRNIMOTI17122,DIN,UNKNOWN,,500,210.0,206.0,80.0,0.3,7.86,35.0,,,Stainless steel
8ED00023D84045898C15D0D060B8E14B,DIN X2CrNiMo17132,X2CRNIMO17132,X2CRNIMO17132,DIN,UNKNOWN,,490,190.0,206.0,80.0,0.3,7.86,40.0,,,Stainless steel
1DC972DDDF644E2DA1DD6196F0F5CEB6,DIN X2CrNiMo18143,X2CRNIMO18143,X2CRNIMO18143,DIN,UNKNOWN,,490,190.0,206.0,80.0,0.3,7.86,35.0,,,Stainless steel
6363DF516C5D4E189029B7E6AAD1AC9F,DIN X5CrNiMo17133,X5CRNIMO17133,X5CRNIMO17133,DIN,UNKNOWN,,510,205.0,206.0,80.0,0.3,7.86,40.0,,,Stainless steel
64D59CE9736142A6A95E9494EDA35736,DIN X2CrNiMoN17122,X2CRNIMON17122,X2CRNIMON17122,DIN,UNKNOWN,,580,280.0,206.0,80.0,0.3,7.86,40.0,,,Stainless steel
AF88CF32573E4E10A619AEC9D9DC27B9,DIN X2CrNiMoN17133,X2CRNIMON17133,X2CRNIMON17133,DIN,UNKNOWN,,580,295.0,206.0,80.0,0.3,7.86,40.0,,,Stainless steel
B6FF6CED94CD4037A777F44672FD1A20,DIN X2CrNiMoN17135,X2CRNIMON17135,X2CRNIMON17135,DIN,UNKNOWN,,580,285.0,206.0,80.0,0.3,7.86,35.0,,,Heat-resistant steel
EAAEB66F2BC64E3F85B747F1BB1C86D6,DIN X8CrMnNi188,X8CRMNNI188,X8CRMNNI188,DIN,UNKNOWN,,590,295.0,206.0,80.0,0.3,7.86,45.0,,,Stainless steel
73FFC08359D84E30961BBB085E50F5C3,DIN X53CrMnNiN219,X53CRMNNIN219,X53CRMNNIN219,DIN,UNKNOWN,,950,580.0,206.0,80.0,0.3,7.86,8.0,,,Heat-resistant steel
315D13BE33A64CD381800BBED59F1D98,DIN GG - 15,GG - 15,GG - 15,DIN,GRAY_CAST_IRON,,150,150.0,85.0,34.0,0.25,7.16,,,190.0,Grey cast iron
B9D2881D5CCF445E94B9D329EA0FC072,DIN GG - 20,GG - 20,GG - 20,DIN,GRAY_CAST_IRON,,200,200.0,85.0,34.0,0.25,7.16,,,210.0,Grey cast iron
39B4E041AEFE4513992D38FF49625B0C,DIN GG - 25,GG - 25,GG - 25,DIN,GRAY_CAST_IRON,,250,250.0,85.0,34.0,0.25,7.16,,,230.0,Grey cast iron
421CD252FD114CF59B4B1EA2BDA1E792,DIN GG - 30,GG - 30,GG - 30,DIN,GRAY_CAST_IRON,,300,300.0,85.0,34.0,0.25,7.16,,,250.0,Grey cast iron
671C969C73D845AB99728BAEFF4FE7BA,DIN GG - 35,GG - 35,GG - 35,DIN,GRAY_CAST_IRON,,350,350.0,85.0,34.0,0.25,7.16,,,260.0,Grey cast iron
B4E67D1F8B5C4102929F06003EC9D570,DIN GGG - 50,GGG - 50,GGG - 50,DIN,NODULAR_CAST_IRON,,500,320.0,169.0,70.0,0.2,7.16,,,180.0,Nodular cast iron
F22AF5BA4B864B409D0617B664502E51,DIN GGG - 60,GGG - 60,GGG - 60,DIN,NODULAR_CAST_IRON,,600,370.0,169.0,70.0,0.2,7.16,,,210.0,Nodular cast iron
D2E88FD9BB6849A69C01DEAF48A64170,DIN GGG - 70,GGG - 70,GGG - 70,DIN,NODULAR_CAST_IRON,,700,420.0,169.0,70.0,0.2,7.16,,,230.0,Nodular cast iron
7C0C12B6DF9F4687B8A3D2426801747B,DIN GGG - 80,GGG - 80,GGG - 80,DIN,NODULAR_CAST_IRON,,800,480.0,169.0,70.0,0.2,7.16,,,240.0,Nodular cast iron
19680BEF68984882AAEAAC894650F1C5,DIN GTS - 40,GTS - 40,GTS - 40,DIN,CAST_IRON,,400,180.0,160.0,64.0,0.27,7.16,4.0,,220.0,Malleable cast iron
39F59032E799471AB11F855D01D3AB23,DIN GTS - 50,GTS - 50,GTS - 50,DIN,CAST_IRON,,500,260.0,160.0,64.0,0.27,7.16,4.0,,230.0,Malleable cast iron
75D52A8C440D479089A42EA73CDA8B7D,BS 230M07,230M07,230M07,BS,UNKNOWN,,430,300.0,206.0,80.0,0.3,7.86,8.0,,,Free-cutting steel
80BB6BEED53048A49BA680CBB5400394,BS 212M36,212M36,212M36,BS,UNKNOWN,,635,370.0,206.0,80.0,0.3,7.86,18.0,,,Free-cutting steel
0DEB09DD2058411FB5B89B9A937D0DB2,BS CR3GP,CR3GP,CR3GP,BS,UNKNOWN,,280,140.0,206.0,80.0,0.3,7.86,32.0,,,Free-drawing steel
45DDDDC410AE4593AC71EF32DDB031BB,BS CR2PL,CR2PL,CR2PL,BS,UNKNOWN,,280,140.0,206.0,80.0,0.3,7.86,34.0,,,Free-drawing steel
AE2436BCFA414E55A6751E8DC734F1C1,BS CR4GP,CR4GP,CR4GP,BS,UNKNOWN,,280,140.0,206.0,80.0,0.3,7.86,,,,Free-drawing steel
0B4CAFB4A1494962894DF9D4C1C6B979,BS CEW2BK,CEW2BK,CEW2BK,BS,UNKNOWN,,420,355.0,206.0,80.0,0.3,7.86,6.0,,,Structural steel
35367EBEC90145EBA0714768C3021E3D,BS CFS3NBK,CFS3NBK,CFS3NBK,BS,UNKNOWN,,360,215.0,206.0,80.0,0.3,7.86,24.0,,,Structural steel
7486F3A4E4914BB998B31D31D2631839,BS Grade 360,GRADE 360,GRADE 360,BS,UNKNOWN,,360,225.0,206.0,80.0,0.3,7.86,25.0,,,Heat-resistant steel
DCC947E951F34314BAC53803D040A81D,BS CEW3BK,CEW3BK,CEW3BK,BS,UNKNOWN,,450,360.0,206.0,80.0,0.3,7.86,6.0,,,Structural steel
C4EA4D96CA964ED495B520A7980424D6,BS 40B,40B,40B,BS,UNKNOWN,,340,225.0,206.0,80.0,0.3,7.86,26.0,,,Structural steel
02EC7AD97AD045F58041835975A7E00A,BS 40C,40C,40C,BS,UNKNOWN,,340,225.0,206.0,80.0,0.3,7.86,26.0,,,Structural steel
7217DB29FEA64BE79991220CA0C37198,BS Grade 430,GRADE 430,GRADE 430,BS,UNKNOWN,,410,225.0,206.0,80.0,0.3,7.86,23.0,,,Heat-resistant steel
0834785AEF91469BBB827349BCE7FDF4,BS 43B,43B,43B,BS,UNKNOWN,,430,245.0,206.0,80.0,0.3,7.86,22.0,,,Structural steel
2C9014DF534A4AF994FB347639CAC8C4,BS CFS6NBK,CFS6NBK,CFS6NBK,BS,UNKNOWN,,460,280.0,206.0,80.0,0.3,7.86,21.0,,,Structural steel
2A596BF1A0264F6AA8912F95B04C03F0,BS 43D,43D,43D,BS,UNKNOWN,,430,245.0,206.0,80.0,0.3,7.86,22.0,,,Structural steel
2C5F755936634A42AB7CE6B0CE3BACC1,BS 50B,50B,50B,BS,UNKNOWN,,490,355.0,206.0,80.0,0.3,7.86,20.0,,140.0,Structural steel
D7CD41EB8C804FD8A0606A3B14BE0037,BS 50C,50C,50C,BS,UNKNOWN,,490,355.0,206.0,80.0,0.3,7.86,20.0,,,Structural steel
8FA9F4D20A8C4EECB7BAFF960DC7283B,BS 50D,50D,50D,BS,UNKNOWN,,490,355.0,206.0,80.0,0.3,7.86,20.0,,,Structural steel
3E70C0D41B894904937B577F2A82711A,BS CFS8NBK,CFS8NBK,CFS8NBK,BS,UNKNOWN,,540,340.0,206.0,80.0,0.3,7.86,18.0,,,Structural steel
500F402474A14F549BE14D6B3E046111,BS CEW5BK,CEW5BK,CEW5BK,BS,UNKNOWN,,600,480.0,206.0,80.0,0.3,7.86,4.0,,,Structural steel
D974FBBAF91F4404B3EE6F467D22396D,BS 55C,55C,55C,BS,UNKNOWN,,550,430.0,206.0,80.0,0.3,7.86,19.0,,165.0,Structural steel
A343C36BE2644119AE9A1006816D700E,BS 55E,55E,55E,BS,UNKNOWN,,550,430.0,206.0,80.0,0.3,7.86,19.0,,165.0,Structural steel
E734157F9FBD4939AFF3341432BAEB1A,BS 070M26,070M26,070M26,BS,UNKNOWN,,490,245.0,206.0,80.0,0.3,7.86,20.0,,,Heat-treatment steel
F2EF47866E394D26B4F475D7F3268AC3,BS 080M30,080M30,080M30,BS,UNKNOWN,,550,310.0,206.0,80.0,0.3,7.86,18.0,,,Heat-treatment steel
2865648283A7480CA34BD5B0EC5D8785,BS 080M36,080M36,080M36,BS,UNKNOWN,,625,370.0,206.0,80.0,0.3,7.86,16.0,,,Heat-treatment steel
AE1BF9864AEA43DABAE352F9F30A1E94,BS 080A35,080A35,080A35,BS,UNKNOWN,,625,370.0,206.0,80.0,0.3,7.86,16.0,,,Hardening steel
01EBF32EDED24F6D9DCB9E123851857B,BS 080M40,080M40,080M40,BS,UNKNOWN,,625,355.0,206.0,80.0,0.3,7.86,16.0,,,Heat-treatment steel
DE550B472460410299C1E22E9A83DB1D,BS 080M46,080M46,080M46,BS,UNKNOWN,,625,340.0,206.0,80.0,0.3,7.86,16.0,,180.0,Heat-treatment steel
14F96F25166A42439BF253A0A93F9800,BS 060A47,060A47,060A47,BS,UNKNOWN,,700,400.0,206.0,80.0,0.3,7.86,14.0,,,Hardening steel
1B7045AE71C94EE2B973B0A0ADA74EE6,BS 080M50,080M50,080M50,BS,UNKNOWN,,625,360.0,206.0,80.0,0.3,7.86,15.0,,,Heat-treatment steel
2B20E451315B4505A031289E09F6FD98,BS 060A57,060A57,060A57,BS,UNKNOWN,,775,450.0,206.0,80.0,0.3,7.86,14.0,,,Hardening steel
293F1DF9DBA846C5BB5383CDD2A4F051,BS 070M55,070M55,070M55,BS,UNKNOWN,,775,450.0,206.0,80.0,0.3,7.86,14.0,,,Heat-treatment steel
5A4FCD16440844BCAA6F86F6F2ED5CE8,BS 150M19,150M19,150M19,BS,UNKNOWN,,550,325.0,206.0,80.0,0.3,7.86,18.0,,,Heat-treatment steel
81E6CA9AA5EA4282A2C35356AA77190F,BS 251A58,251A58,251A58,BS,UNKNOWN,heat treated,1300,1100.0,206.0,80.0,0.3,7.86,6.0,,,Spring steel
38BA4687674943F88E69AADF4B11C03A,BS 530A36,530A36,530A36,BS,UNKNOWN,,700,510.0,206.0,80.0,0.3,7.86,17.0,,230.0,Heat-treatment steel
A573913C110948EEB6A81946B4922E5D,BS 530M40,530M40,530M40,BS,UNKNOWN,heat treated,775,570.0,206.0,80.0,0.3,7.86,15.0,,,Heat-treatment hardening steel
BC178276A1D54F8EA3B4617E9D08F77C,BS 530M40,530M40,530M40,BS,UNKNOWN,face hardened,850,665.0,206.0,80.0,0.3,7.86,13.0,,610.0,Heat-treatment hardening steel
04BED8AD04184C4BA75D239F030C4665,BS 525A60,525A60,525A60,BS,UNKNOWN,heat treated,1380,1180.0,206.0,80.0,0.3,7.86,6.0,,,Spring steel
4AE1DD81FC064300B3EC6A0C4AB9A93D,BS 708A25,708A25,708A25,BS,UNKNOWN,,850,665.0,206.0,80.0,0.3,7.86,13.0,,,Heat-treatment steel
23D76C96B0EE4AD68298AFAF51A8E4B4,BS 708A37,708A37,708A37,BS,UNKNOWN,,850,665.0,206.0,80.0,0.3,7.86,13.0,,,Heat-treatment steel
456E757EF05D47D4A15AA19E2000A21D,BS 708M40,708M40,708M40,BS,UNKNOWN,heat treated,850,665.0,206.0,80.0,0.3,7.86,13.0,,,Heat-treatment hardening steel
1012817F644D41CFB9913D6830C79CEA,BS 708M40,708M40,708M40,BS,UNKNOWN,face hardened,925,740.0,206.0,80.0,0.3,7.86,12.0,,610.0,Heat-treatment hardening steel
8D4AADB71DE54BA1B321B6976432F2D4,BS 735A51,735A51,735A51,BS,UNKNOWN,heat treated,1370,1180.0,206.0,80.0,0.3,7.86,6.0,,,Spring steel
6FEC26ACDFAB4904AE30C09EF84E4C8E,BS 905M39,905M39,905M39,BS,UNKNOWN,nitrided,775,570.0,206.0,80.0,0.3,7.86,15.0,,720.0,Nitrided steel
0F9770F3EA654AD384F5041C9D10373D,BS 722M22,722M22,722M22,BS,UNKNOWN,,850,665.0,206.0,80.0,0.3,7.86,13.0,,,Heat-treatment steel
EDED3AECAEF7435C8F87718F355C13C4,BS 722M24,722M24,722M24,BS,UNKNOWN,nitrided,850,685.0,206.0,80.0,0.3,7.86,13.0,,720.0,Nitrided steel
07747B01E7EA411FA26300F4511B9D2B,BS 817M40,817M40,817M40,BS,UNKNOWN,heat treated,1075,925.0,206.0,80.0,0.3,7.86,11.0,,,Heat-treatment steel
ABD4A0740F21403FAC2247080232062C,BS 403S17,403S17,403S17,BS,UNKNOWN,,420,245.0,206.0,80.0,0.3,7.86,20.0,,,Heat-resisting stainless steel
C13F709B439946F98FA84910E588F615,BS 410S21,410S21,410S21,BS,UNKNOWN,,550,340.0,206.0,80.0,0.3,7.86,15.0,,,Stainless steel
BF4AE013B68C4138A3132DCCF768DA22,BS 420S37,420S37,420S37,BS,UNKNOWN,,700,490.0,206.0,80.0,0.3,7.86,11.0,,,Stainless steel
22EA81A0B1904D9CA5207F4733E87A14,BS 430S17,430S17,430S17,BS,UNKNOWN,,430,245.0,206.0,80.0,0.3,7.86,20.0,,,Stainless steel
A70E929E35A4473F886D61E2373D5331,BS 401S45,401S45,401S45,BS,UNKNOWN,,900,685.0,206.0,80.0,0.3,7.86,14.0,,240.0,Heat-resistant steel
7286C586786C46C1BB6AF87F846A700F,BS 431S29,431S29,431S29,BS,UNKNOWN,,850,635.0,206.0,80.0,0.3,7.86,11.0,,,Stainless steel
42AFC27D7763421DA2513E58C7948D3E,BS 304S15,304S15,304S15,BS,UNKNOWN,,480,195.0,206.0,80.0,0.3,7.86,40.0,,,Stainless steel
DE04F22800C443C580B4D2158A0B4DB0,BS 303S31,303S31,303S31,BS,UNKNOWN,,510,190.0,206.0,80.0,0.3,7.86,40.0,,,Stainless steel
72B583C497E74CAF8165DC5D1B1812ED,BS 321S31,321S31,321S31,BS,UNKNOWN,,490,195.0,206.0,80.0,0.3,7.86,40.0,,,Stainless steel
0D90EDA85A5F4EB08749068A009B58BB,BS 304S11,304S11,304S11,BS,UNKNOWN,,480,180.0,206.0,80.0,0.3,7.86,40.0,,,Stainless steel
5A8104E593A84702AAF43A589C484DD1,BS 310S31,310S31,310S31,BS,UNKNOWN,,510,205.0,206.0,80.0,0.3,7.86,40.0,,,Heat-resistant steel
A796DA2908F54745921497E0D127941E,BS 316S11,316S11,316S11,BS,UNKNOWN,,490,190.0,206.0,80.0,0.3,7.86,40.0,,,Heat-resisting stainless steel
CBDE813232064B41997A3C2F745A9455,BS 316S31,316S31,316S31,BS,UNKNOWN,,510,205.0,206.0,80.0,0.3,7.86,40.0,,,Stainless steel
4680262FEB4A4FC8A8C3CB694A3ACD13,BS 349S54,349S54,349S54,BS,UNKNOWN,,950,580.0,206.0,80.0,0.3,7.86,8.0,,,Heat-resistant steel
86F6C89E0E6C460896C217BD13D227F2,Grey cast iron,GREY CAST IRON,GREY CAST IRON,BS,CAST_IRON,,150,150.0,85.0,34.0,0.25,7.16,,,190.0,Grey cast iron
3D9E7890661246A4B0695F57B5B0E928,Grey cast iron,GREY CAST IRON,GREY CAST IRON,BS,CAST_IRON,,200,200.0,85.0,34.0,0.25,7.16,,,210.0,Grey cast iron
8C25BAE9266745C9A6C346BF8A7FEAB2,Grey cast iron,GREY CAST IRON,GREY CAST IRON,BS,CAST_IRON,,250,250.0,85.0,34.0,0.25,7.16,,,230.0,Grey cast iron
6424907FA7D5403B8939E9E41E463036,Grey cast iron,GREY CAST IRON,GREY CAST IRON,BS,CAST_IRON,,300,300.0,85.0,34.0,0.25,7.16,,,250.0,Grey cast iron
C18AF1D1F41147888EFD60CB0062549F,Grey cast iron,GREY CAST IRON,GREY CAST IRON,BS,CAST_IRON,,350,350.0,85.0,34.0,0.25,7.16,,,260.0,Grey cast iron
C2B99A98DD704343B6D8B20DD446509E,Nodular cast iron,NODULAR CAST IRON,NODULAR CAST IRON,BS,NODULAR_CAST_IRON,,500,320.0,169.0,70.0,0.2,7.16,,,180.0,Nodular cast iron
26E4DB40EA2748799C24FEA7B75859F9,Nodular cast iron,NODULAR CAST IRON,NODULAR CAST IRON,BS,NODULAR_CAST_IRON,,600,370.0,169.0,70.0,0.2,7.16,,,210.0,Nodular cast iron
90A3EBB6F59C44CBB60C1A37A84AF0F0,Nodular cast iron,NODULAR CAST IRON,NODULAR CAST IRON,BS,NODULAR_CAST_IRON,,700,420.0,169.0,70.0,0.2,7.16,,,230.0,Nodular cast iron
AFADC0227D134D729262951DB0321342,Nodular cast iron,NODULAR CAST IRON,NODULAR CAST IRON,BS,NODULAR_CAST_IRON,,800,480.0,169.0,70.0,0.2,7.16,,,240.0,Nodular cast iron
317662996418427C88ADEEFBC7918FB6,Malleable cast iron,MALLEABLE CAST IRON,MALLEABLE CAST IRON,BS,MALLEABLE_CAST_IRON,,400,180.0,160.0,64.0,0.27,7.16,4.0,,220.0,Malleable cast iron
A7AF53FD316149678711552C14012834,Malleable cast iron,MALLEABLE CAST IRON,MALLEABLE CAST IRON,BS,MALLEABLE_CAST_IRON,,500,260.0,160.0,64.0,0.27,7.16,4.0,,230.0,Malleable cast iron
D7661E1A858C4AB6B0066BB624C7D3FD,CSN 10370,CSN 10370,CSN 10370,CSN,STEEL,,350,200.0,206.0,80.0,0.3,7.86,,,,Structural steel
752BBEB335E749FB934A6538F7B65D41,CSN 11110,CSN 11110,CSN 11110,CSN,STEEL,,400,226.0,206.0,80.0,0.3,7.86,24.0,,,Free-cutting steel
BABA28E25972478490DECA95179DBB2D,CSN 11110,CSN 11110,CSN 11110,CSN,STEEL,normalized,471,373.0,206.0,80.0,0.3,7.86,8.0,,,Free-cutting steel
3A16734656314656A39D15FB6C5ACB13,CSN 11120,CSN 11120,CSN 11120,CSN,STEEL,,400,255.0,206.0,80.0,0.3,7.86,22.0,,,Free-cutting steel
370F0432806344DCBBA8BB75DDCC91F4,CSN 11140,CSN 11140,CSN 11140,CSN,STEEL,normalized,660,520.0,206.0,80.0,0.3,7.86,6.0,,,Free-cutting steel
1D63EED662084277BD79644AD7C7B12B,CSN 11301,CSN 11301,CSN 11301,CSN,STEEL,,280,200.0,206.0,80.0,0.3,7.86,31.0,,,Free-drawing steel
854EF13992D046A9ADD93B0D1D4DAA46,CSN 11305,CSN 11305,CSN 11305,CSN,STEEL,,290,215.0,206.0,80.0,0.3,7.86,36.0,,,Free-drawing steel
B4D9F92FAFC2476A8EDC9AE6BF5E440E,CSN 11321,CSN 11321,CSN 11321,CSN,STEEL,,280,200.0,206.0,80.0,0.3,7.86,29.0,,,Free-drawing steel
6D78A3206DDC4526AF8DB6258EBC29E9,CSN 11343,CSN 11343,CSN 11343,CSN,STEEL,,330,195.0,206.0,80.0,0.3,7.86,30.0,,,Structural steel
4D6AEBE5539340DCA0795CE8F15B4292,CSN 11353,CSN 11353,CSN 11353,CSN,STEEL,,340,225.0,206.0,80.0,0.3,7.86,24.0,,,Structural steel
DB5C76F007DF477C87371EF0C52CCB00,CSN 11368,CSN 11368,CSN 11368,CSN,STEEL,,350,225.0,206.0,80.0,0.3,7.86,26.0,,,Heat-resistant steel
00CEC88C0A774F8081254D2E4486EA9E,CSN 11373,CSN 11373,CSN 11373,CSN,STEEL,,340,225.0,206.0,80.0,0.3,7.86,26.0,,,Structural steel
08CBB25EDC544416A785BE74DE6D4235,CSN 11378,CSN 11378,CSN 11378,CSN,STEEL,,360,235.0,206.0,80.0,0.3,7.86,26.0,,,Structural steel
32EA85DB37E649CAA3012421660FC314,CSN 11418,CSN 11418,CSN 11418,CSN,STEEL,,410,255.0,206.0,80.0,0.3,7.86,24.0,,,Heat-resistant steel
18A1DDA397B94D398194A0D2424BD3C6,CSN 11423,CSN 11423,CSN 11423,CSN,STEEL,,420,240.0,206.0,80.0,0.3,7.86,22.0,,,Structural steel
AC927F8962CD4EA499C12C53270479AB,CSN 11448,CSN 11448,CSN 11448,CSN,STEEL,,430,285.0,206.0,80.0,0.3,7.86,22.0,,,Structural steel
E1915739E73B425284DA612D17D919EC,CSN 11453,CSN 11453,CSN 11453,CSN,STEEL,,440,265.0,206.0,80.0,0.3,7.86,20.0,,,Structural steel
F2F3E05E6BC5493C8B7A09BF552AE71D,CSN 11500,CSN 11500,CSN 11500,CSN,STEEL,,490,265.0,206.0,80.0,0.3,7.86,19.0,,141.0,Structural steel
3207F3443BC944D6A71BE094218A32EE,CSN 11503,CSN 11503,CSN 11503,CSN,STEEL,,490,340.0,206.0,80.0,0.3,7.86,22.0,,,Structural steel
2DD5A71625024C9E96FA482F6A23CE4A,CSN 11523,CSN 11523,CSN 11523,CSN,STEEL,normalized,510,345.0,206.0,80.0,0.3,7.86,23.0,,,Structural steel
16EB035812B44324BCD673AC0E1C3F0A,CSN 11600,CSN 11600,CSN 11600,CSN,STEEL,,590,315.0,206.0,80.0,0.3,7.86,14.0,,169.0,Structural steel
7C15C7F066F94306893EFA9BB9360CA1,CSN 11600,CSN 11600,CSN 11600,CSN,STEEL,face hardened,590,315.0,206.0,80.0,0.3,7.86,14.0,,610.0,Structural steel
B3589CC8EF9A441AA52E0118F2DDC630,CSN 11700,CSN 11700,CSN 11700,CSN,STEEL,,686,355.0,206.0,80.0,0.3,7.86,11.0,,197.0,Structural steel
3C0A46967BE1471E9C80154AA48E323C,CSN 11700,CSN 11700,CSN 11700,CSN,STEEL,face hardened,686,355.0,206.0,80.0,0.3,7.86,11.0,,610.0,Structural steel
9802A02A30884E78BFE92B588959CCD3,CSN 12010,CSN 12010,CSN 12010,CSN,STEEL,case-hardened,490,325.0,206.0,80.0,0.3,7.86,16.0,,771.0,Case-hardening steel
7FBE7CDD68BD4827BE6CB8E1242E336D,CSN 12020,CSN 12020,CSN 12020,CSN,STEEL,,550,350.0,206.0,80.0,0.3,7.86,12.0,,,Case-hardening steel
682A45A3B8F840F69DC62C751EEBA74F,CSN 12020,CSN 12020,CSN 12020,CSN,STEEL,case-hardened,490,295.0,206.0,80.0,0.3,7.86,12.0,,771.0,Case-hardening steel
04DC15FE834F403D9D4CF400B2D09294,CSN 12024,CSN 12024,CSN 12024,CSN,STEEL,,480,300.0,206.0,80.0,0.3,7.86,22.0,,,Heat-treatment steel
05829745D8D44E28A0C19EEBB50A33AF,CSN 12030,CSN 12030,CSN 12030,CSN,STEEL,,500,320.0,206.0,80.0,0.3,7.86,21.0,,,Heat-treatment steel
8B858F398EFF4ECCBC07DCE18D567060,CSN 12031,CSN 12031,CSN 12031,CSN,STEEL,,550,350.0,206.0,80.0,0.3,7.86,20.0,,,Heat-treatment steel
A875E1D07AA34B14A63AE63EE1C07479,CSN 12040,CSN 12040,CSN 12040,CSN,STEEL,,600,370.0,206.0,80.0,0.3,7.86,19.0,,,Heat-treatment steel
B9CF9E072CAE4A9487D66ADFDECC59F8,CSN 12041,CSN 12041,CSN 12041,CSN,STEEL,,630,400.0,206.0,80.0,0.3,7.86,18.0,,,Heat-treatment hardening steel
200B37DE443445FAA4388F72DDD0A838,CSN 12050,CSN 12050,CSN 12050,CSN,STEEL,normalized,530,305.0,206.0,80.0,0.3,7.86,18.0,,152.0,Heat-treatment hardening steel
EB9664C296164812BE5308AEF71BD443,CSN 12050,CSN 12050,CSN 12050,CSN,STEEL,heat treated,640,390.0,206.0,80.0,0.3,7.86,18.0,,192.0,Heat-treatment hardening steel
5134A9086DDC4CA58CB62F1DDB69161A,CSN 12051,CSN 12051,CSN 12051,CSN,STEEL,,690,440.0,206.0,80.0,0.3,7.86,15.0,,,Heat-treatment hardening steel
3A9F4DBCD4514504AAD429A3951186AB,CSN 12060,CSN 12060,CSN 12060,CSN,STEEL,,750,480.0,206.0,80.0,0.3,7.86,14.0,,,Heat-treatment steel
DA7DBCE9D78943369999A9D9F4E67B77,CSN 12061,CSN 12061,CSN 12061,CSN,STEEL,heat treated,800,500.0,206.0,80.0,0.3,7.86,13.0,,220.0,Heat-treatment steel
1E85BE23A7F24714B2D73874CEAB59BF,CSN 12071,CSN 12071,CSN 12071,CSN,STEEL,heat treated,1770,1470.0,206.0,80.0,0.3,7.86,2.0,,606.0,Spring steel
E518BE37B85441789E82A00D5E8D8CFA,CSN 13030,CSN 13030,CSN 13030,CSN,STEEL,,460,285.0,206.0,80.0,0.3,7.86,21.0,,,Heat-resistant steel
D4C62B03381F496290BC3D4AF3FA6BF4,CSN 13141,CSN 13141,CSN 13141,CSN,STEEL,,690,490.0,206.0,80.0,0.3,7.86,15.0,,,Heat-treatment steel
2C6905335F7A41FEB4E74FC6BF9E8F48,CSN 13180,CSN 13180,CSN 13180,CSN,STEEL,heat treated,1570,1320.0,206.0,80.0,0.3,7.86,5.0,,492.0,Spring steel
384DA5B37A2749CD914FDD72C3B2F35F,CSN 13220,CSN 13220,CSN 13220,CSN,STEEL,normalized,670,430.0,206.0,80.0,0.3,7.86,20.0,,,Heat - treating weldable steel
06F490BB8D244A5BA8F3895B7F1377BC,CSN 13221,CSN 13221,CSN 13221,CSN,STEEL,normalized,680,440.0,206.0,80.0,0.3,7.86,20.0,,,Heat - treating weldable steel
1029CA87EA944C6AA950206A5C7563C7,CSN 13240,CSN 13240,CSN 13240,CSN,STEEL,,780,540.0,206.0,80.0,0.3,7.86,14.0,,239.0,Heat-treatment steel
7B332A55B6D3414FB534A85C951B3571,CSN 13242,CSN 13242,CSN 13242,CSN,STEEL,,880,685.0,206.0,80.0,0.3,7.86,12.0,,,Heat-treatment steel
0BC41A8309794912B659CC7B6DB9C709,CSN 13251,CSN 13251,CSN 13251,CSN,STEEL,heat treated,1270,1080.0,206.0,80.0,0.3,7.86,6.0,,,Spring steel
5ABC833B24BA48ABA0780E851E4536FB,CSN 13270,CSN 13270,CSN 13270,CSN,STEEL,heat treated,1420,1210.0,206.0,80.0,0.3,7.86,6.0,,451.0,Spring steel
DFC06C81A4C14137BDAA705AC21AB8E0,CSN 14120,CSN 14120,CSN 14120,CSN,STEEL,,588,343.0,206.0,80.0,0.3,7.86,14.0,,,Case-hardening steel
AD915B0D96FC47478B9EBB7085F047D7,CSN 14140,CSN 14140,CSN 14140,CSN,STEEL,heat treated,883,637.0,206.0,80.0,0.3,7.86,12.0,,277.0,Heat-treatment carbonitriding hardening steel
83FA2F0623674B699D2282545F792329,CSN 14140,CSN 14140,CSN 14140,CSN,STEEL,face hardened,932,785.0,206.0,80.0,0.3,7.86,12.0,,610.0,Heat-treatment carbonitriding hardening steel
EB8F03A50031447BAB40882262C24B09,CSN 14140,CSN 14140,CSN 14140,CSN,STEEL,nitro-case-hard.,1716,1373.0,206.0,80.0,0.3,7.86,12.0,,630.0,Heat-treatment carbonitriding hardening steel
6A660927ED404768A5CD2847FF82AB6F,CSN 14141,CSN 14141,CSN 14141,CSN,STEEL,,883,687.0,206.0,80.0,0.3,7.86,11.0,,,Heat-treatment steel
E8B880AB764A4F9D8A638EC807F113F0,CSN 14146,CSN 14146,CSN 14146,CSN,STEEL,,932,785.0,206.0,80.0,0.3,7.86,12.0,,,Heat-treatment steel
BAEA4E2EBC1F4D75920461C87C729C6A,CSN 14148,CSN 14148,CSN 14148,CSN,STEEL,,657,490.0,206.0,80.0,0.3,7.86,17.0,,,Heat-treatment hardening steel
5C14EF8D49D24D1FBC3C6C684948763C,CSN 14220,CSN 14220,CSN 14220,CSN,STEEL,,900,680.0,206.0,80.0,0.3,7.86,10.0,,,Case-hardening steel
EF74302A92834C2682E6CFCB4C5FDF03,CSN 14220,CSN 14220,CSN 14220,CSN,STEEL,case-hardened,785,588.0,206.0,80.0,0.3,7.86,10.0,,800.0,Case-hardening steel
C90C788C805D4147ABFD370456925229,CSN 14221,CSN 14221,CSN 14221,CSN,STEEL,,981,686.0,206.0,80.0,0.3,7.86,8.0,,,Case-hardening steel
2A545C9ECB71499E8386FDC34C6C2DE2,CSN 14223,CSN 14223,CSN 14223,CSN,STEEL,case-hardened,883,687.0,206.0,80.0,0.3,7.86,,,670.0,Case-hardening steel
8141DB0C951D4A0A926D524A0334C2C0,CSN 14230,CSN 14230,CSN 14230,CSN,STEEL,case-hardened,981,794.0,206.0,80.0,0.3,7.86,,,670.0,Case-hardening steel
38D673E274C24473B1C276B309AE3056,CSN 14260,CSN 14260,CSN 14260,CSN,STEEL,heat treated,1370,1175.0,206.0,80.0,0.3,7.86,7.0,,463.0,Spring steel
9AFF196AE4324ED3912DA059A8E3215D,CSN 14262,CSN 14262,CSN 14262,CSN,STEEL,heat treated,1470,1275.0,206.0,80.0,0.3,7.86,6.0,,465.0,Spring steel
292F060254C4455F875D0F0B90640D86,CSN 15020,CSN 15020,CSN 15020,CSN,STEEL,,440,265.0,206.0,80.0,0.3,7.86,24.0,,,Heat-resistant steel
C7CE2826803E4C408128F4F6BB7BAE40,CSN 15121,CSN 15121,CSN 15121,CSN,STEEL,,430,295.0,206.0,80.0,0.3,7.86,20.0,,,Heat-resistant steel
FF2A4783912E442A8318F7AE266B8874,CSN 15127,CSN 15127,CSN 15127,CSN,STEEL,,470,345.0,206.0,80.0,0.3,7.86,22.0,,,Structural steel
0D323F4BEB9E4948AA9E7D79F842808A,CSN 15130,CSN 15130,CSN 15130,CSN,STEEL,,690,490.0,206.0,80.0,0.3,7.86,15.0,,,Heat-treatment steel
34702A70056143E78F52B5D87038ABE9,CSN 15131,CSN 15131,CSN 15131,CSN,STEEL,,930,735.0,206.0,80.0,0.3,7.86,11.0,,,Heat-treatment steel
570E0AEA3F4C43B1940F45F657B5F587,CSN 15141,CSN 15141,CSN 15141,CSN,STEEL,,880,665.0,206.0,80.0,0.3,7.86,12.0,,,Heat-treatment steel
1E6C35A6DEDF4DF8B9FAB70A0343BD86,CSN 15142,CSN 15142,CSN 15142,CSN,STEEL,,1000,750.0,206.0,80.0,0.3,7.86,11.0,,,Heat-treatment hardening steel
A74A248857C247619ED42FB0899EE115,CSN 15217,CSN 15217,CSN 15217,CSN,STEEL,,470,345.0,206.0,80.0,0.3,7.86,22.0,,,Structural steel
57D8B085DC9D4CAB8FDBF53EAB7EE4C6,CSN 15222,CSN 15222,CSN 15222,CSN,STEEL,normalized,690,490.0,206.0,80.0,0.3,7.86,16.0,,,High strength weldable steel
8BE78BB91D31425A9FA6DCA4E7E8080C,CSN 15230,CSN 15230,CSN 15230,CSN,STEEL,heat treated,1000,850.0,206.0,80.0,0.3,7.86,,,,Heat-treatment nitrided steel
F1863159D961412D983261D160296842,CSN 15230,CSN 15230,CSN 15230,CSN,STEEL,Heat-treatment nitrided steel,780,635.0,206.0,80.0,0.3,7.86,,,720.0,Heat-treatment nitrided steel
F0C2CEDE8F094078927E546F496F91A4,CSN 15241,CSN 15241,CSN 15241,CSN,STEEL,heat treated,1177,981.0,206.0,80.0,0.3,7.86,,,379.0,Heat-treatment hardening steel
40AFCA2B21F74E238846D31A3326E63F,CSN 15241,CSN 15241,CSN 15241,CSN,STEEL,heat treated,1716,1373.0,206.0,80.0,0.3,7.86,,,540.0,Heat-treatment hardening steel
693D02403B4E4CF7B78F7331181A6B60,CSN 15241,CSN 15241,CSN 15241,CSN,STEEL,face hardened,1177,981.0,206.0,80.0,0.3,7.86,,,610.0,Heat-treatment hardening steel
D2C13AF6C2DF4DF09981877790E98045,CSN 15260,CSN 15260,CSN 15260,CSN,STEEL,,900,700.0,206.0,80.0,0.3,7.86,11.0,,,Hardening steel
37BF4E537333483F92F99B14D39A7E6D,CSN 15313,CSN 15313,CSN 15313,CSN,STEEL,,480,265.0,206.0,80.0,0.3,7.86,18.0,,,Heat-resistant steel
6FF182E35B814CEC8BDE2069BD38D096,CSN 15330,CSN 15330,CSN 15330,CSN,STEEL,Heat-treatment nitrided steel,834,637.0,206.0,80.0,0.3,7.86,,,720.0,Heat-treatment nitrided steel
0DE715941D354FB5AA7CC63F4F6925E5,CSN 15340,CSN 15340,CSN 15340,CSN,STEEL,,981,785.0,206.0,80.0,0.3,7.86,12.0,,,Nitrided steel
DA5EBAD9FB5645E3968B6D345277EB50,CSN 15432,CSN 15432,CSN 15432,CSN,STEEL,,690,490.0,206.0,80.0,0.3,7.86,18.0,,,Heat-treatment nitrided steel
25838820E91047819DDE322E300D32D8,CSN 16220,CSN 16220,CSN 16220,CSN,STEEL,case-hardened,883,637.0,206.0,80.0,0.3,7.86,12.0,,771.0,Case-hardening steel
B32C6452023E4F60A7F3F21FE4664206,CSN 16223,CSN 16223,CSN 16223,CSN,STEEL,,835,590.0,206.0,80.0,0.3,7.86,12.0,,,Case-hardening steel
C61ABE047B114D0D8DC8F78CB713DFA9,CSN 16321,CSN 16321,CSN 16321,CSN,STEEL,,880,635.0,206.0,80.0,0.3,7.86,9.0,,,Case-hardening steel
D373ABC2B07F40E9B03246966AB4C9F5,CSN 16326,CSN 16326,CSN 16326,CSN,STEEL,,1080,785.0,206.0,80.0,0.3,7.86,8.0,,,Case-hardening steel
0829A7D8687C408AA22C10EC4B8E5727,CSN 16329,CSN 16329,CSN 16329,CSN,STEEL,,440,285.0,206.0,80.0,0.3,7.86,24.0,,,Structural steel
28501D72F4DC4A9FA1CB4A6F868B78D8,CSN 16343,CSN 16343,CSN 16343,CSN,STEEL,,1100,900.0,206.0,80.0,0.3,7.86,10.0,,,Heat-treatment steel
6DCF6963342F4600B9EA0778F7D9F809,CSN 16420,CSN 16420,CSN 16420,CSN,STEEL,case-hardened,932,785.0,206.0,80.0,0.3,7.86,10.0,,727.0,Case-hardening steel
75C66ECB2FBC43C581BD39A867852B5F,CSN 16430,CSN 16430,CSN 16430,CSN,STEEL,heat treated,1080,880.0,206.0,80.0,0.3,7.86,10.0,,,Heat-treatment steel
AEB126458B7E4A61A1AEDDED8287AE65,CSN 16527,CSN 16527,CSN 16527,CSN,STEEL,,590,390.0,206.0,80.0,0.3,7.86,20.0,,,Structural steel
6BBE0D49855541AEABB5DCB24939F4EB,CSN 16640,CSN 16640,CSN 16640,CSN,STEEL,heat treated,1569,1275.0,206.0,80.0,0.3,7.86,,,510.0,Heat-treatment steel
B7A8C8390B3446D6A44E1AFE4BEDF66E,CSN 17020,CSN 17020,CSN 17020,CSN,STEEL,normalized,441,245.0,206.0,80.0,0.3,7.86,21.0,,,Stainless steel
C7FBE24001EC4209A1028D335F31F2B2,CSN 17021,CSN 17021,CSN 17021,CSN,STEEL,normalized,590,415.0,206.0,80.0,0.3,7.86,20.0,,,Stainless steel
C4CAD1DBCF6D41F7859386FCFC2D17BF,CSN 17022,CSN 17022,CSN 17022,CSN,STEEL,normalized,690,455.0,206.0,80.0,0.3,7.86,15.0,,,Stainless steel
16F3B2BFC6284AD0BC47B86D40F8EB3D,CSN 17023,CSN 17023,CSN 17023,CSN,STEEL,normalized,740,495.0,206.0,80.0,0.3,7.86,14.0,,,Stainless steel
3B3FC581B8A14EA19DD114CE4AC8BED0,CSN 17040,CSN 17040,CSN 17040,CSN,STEEL,normalized,440,265.0,206.0,80.0,0.3,7.86,18.0,,,Stainless steel
77A679AFD6E843988578CE612F90F4F1,CSN 17041,CSN 17041,CSN 17041,CSN,STEEL,normalized,440,295.0,206.0,80.0,0.3,7.86,20.0,,,Stainless steel
53C1804272C5409283766ED247812947,CSN 17113,CSN 17113,CSN 17113,CSN,STEEL,normalized,441,245.0,206.0,80.0,0.3,7.86,20.0,,,Heat-resistant steel
A5027A557A2C48D1B67070321B943812,CSN 17115,CSN 17115,CSN 17115,CSN,STEEL,normalized,930,685.0,206.0,80.0,0.3,7.86,10.0,,,Heat-resistant steel
A69001FF84164B5588EF5A1EDCBD04E7,CSN 17125,CSN 17125,CSN 17125,CSN,STEEL,normalized,460,270.0,206.0,80.0,0.3,7.86,15.0,,,Heat-resisting stainless steel
263BE14D7BFB49D292017CEB5B26A6A7,CSN 17145,CSN 17145,CSN 17145,CSN,STEEL,normalized,800,560.0,206.0,80.0,0.3,7.86,14.0,,,Stainless steel
3AC594E9A229489E89900C44FC73C9CA,CSN 17150,CSN 17150,CSN 17150,CSN,STEEL,normalized,900,650.0,206.0,80.0,0.3,7.86,14.0,,,Stainless steel
F77B764D8BE6413DA06BA4BC77EAD81B,CSN 17240,CSN 17240,CSN 17240,CSN,STEEL,normalized,490,186.0,206.0,80.0,0.3,7.86,40.0,,,Stainless steel
651D04A0068A42F69E5E44FCE301BB60,CSN 17241,CSN 17241,CSN 17241,CSN,STEEL,normalized,530,195.0,206.0,80.0,0.3,7.86,45.0,,,Stainless steel
0B13F5E98BF443E29FF78C5492B96A1C,CSN 17243,CSN 17243,CSN 17243,CSN,STEEL,normalized,500,190.0,206.0,80.0,0.3,7.86,40.0,,,Stainless steel
BB6FCC0057F44567B485C3145B5163FB,CSN 17246,CSN 17246,CSN 17246,CSN,STEEL,normalized,550,210.0,206.0,80.0,0.3,7.86,40.0,,,Heat-resistant steel
9E3327F24ADC45CC8CE9B145FEAC918C,CSN 17247,CSN 17247,CSN 17247,CSN,STEEL,normalized,500,195.0,206.0,80.0,0.3,7.86,35.0,,,Stainless steel
45A71A3054364ED1A15E923C07502694,CSN 17248,CSN 17248,CSN 17248,CSN,STEEL,normalized,500,205.0,206.0,80.0,0.3,7.86,26.0,,,Stainless steel
BAC76EEBD62745F8A7EFBBA36C2EC284,CSN 17249,CSN 17249,CSN 17249,CSN,STEEL,normalized,440,175.0,206.0,80.0,0.3,7.86,40.0,,,Stainless steel
3699070D572F479DBC459037492AEB77,CSN 17251,CSN 17251,CSN 17251,CSN,STEEL,normalized,650,350.0,206.0,80.0,0.3,7.86,40.0,,,Heat-resistant steel
2AA7848914EB4459975FC390A231EE8B,CSN 17253,CSN 17253,CSN 17253,CSN,STEEL,normalized,700,350.0,206.0,80.0,0.3,7.86,26.0,,,Heat-resistant steel
423C4BB556F24A43A31C76B990C88912,CSN 17255,CSN 17255,CSN 17255,CSN,STEEL,normalized,600,250.0,206.0,80.0,0.3,7.86,30.0,,,Heat-resistant steel
694A4083E7B24A31B9622E97ABC338BB,CSN 17256,CSN 17256,CSN 17256,CSN,STEEL,normalized,500,230.0,206.0,80.0,0.3,7.86,30.0,,,Heat-resistant steel
67424346CF40493686753327AF959D44,CSN 17259,CSN 17259,CSN 17259,CSN,STEEL,normalized,540,265.0,206.0,80.0,0.3,7.86,40.0,,,Stainless steel
6BE0AFED85484C78AAAF172E3574E5AD,CSN 17265,CSN 17265,CSN 17265,CSN,STEEL,normalized,550,230.0,206.0,80.0,0.3,7.86,30.0,,,Heat-resistant steel
30DA2B0FA43E4CDCA1B6B20661035623,CSN 17346,CSN 17346,CSN 17346,CSN,STEEL,normalized,550,205.0,206.0,80.0,0.3,7.86,50.0,,,Stainless steel
B8A6680CFE084B609F5A92ED0FD86CE1,CSN 17348,CSN 17348,CSN 17348,CSN,STEEL,normalized,550,215.0,206.0,80.0,0.3,7.86,45.0,,,Stainless steel
3ED8501337E64261A21D85135E6D65EA,CSN 17359,CSN 17359,CSN 17359,CSN,STEEL,normalized,540,275.0,206.0,80.0,0.3,7.86,40.0,,,Stainless steel
8F0A2C451F734FC0B179F0E5B7B059E6,CSN 17460,CSN 17460,CSN 17460,CSN,STEEL,normalized,635,295.0,206.0,80.0,0.3,7.86,37.0,,,Stainless steel
BD311D6521CE4B0891AF68E593010401,CSN 17465,CSN 17465,CSN 17465,CSN,STEEL,normalized,980,590.0,206.0,80.0,0.3,7.86,12.0,,,Heat-resistant steel
2027771B87F347B2ACDE214C4D189F23,CSN 17501,CSN 17501,CSN 17501,CSN,STEEL,normalized,640,490.0,206.0,80.0,0.3,7.86,18.0,,,Structural steel
5DD753EDE31A46DF95541C6415DBEE06,CSN 422303,CSN 422303,CSN 422303,CSN,STEEL,,360,240.0,169.0,70.0,0.2,7.16,,,140.0,Nodular cast iron
A8B96C59993A4799AB967BCC23F86478,CSN 422304,CSN 422304,CSN 422304,CSN,STEEL,,420,270.0,169.0,70.0,0.2,7.16,,,150.0,Nodular cast iron
BC16650AE8DB4E8FAA01B8BA97B064EF,CSN 422305,CSN 422305,CSN 422305,CSN,STEEL,,500,320.0,169.0,70.0,0.2,7.16,,,180.0,Nodular cast iron
02E2F87FA2C8495EA1E5A000C8360791,CSN 422306,CSN 422306,CSN 422306,CSN,STEEL,,600,370.0,169.0,70.0,0.2,7.16,,,210.0,Nodular cast iron
2B94A61AB7B145CD887861F61DABC17D,CSN 422307,CSN 422307,CSN 422307,CSN,STEEL,,700,420.0,169.0,70.0,0.2,7.16,,,230.0,Nodular cast iron
0AFCAEACB18A413094FD6BBEBBB33058,CSN 422308,CSN 422308,CSN 422308,CSN,STEEL,,800,480.0,169.0,70.0,0.2,7.16,,,240.0,Nodular cast iron
C0BDB10A9D384DD2BC20BFAE193551DB,CSN 422410,CSN 422410,CSN 422410,CSN,STEEL,,100,100.0,80.0,32.0,0.25,7.16,,,170.0,Grey cast iron
ED4091A5F2A74FA18DC358833B127594,CSN 422415,CSN 422415,CSN 422415,CSN,STEEL,,150,150.0,85.0,34.0,0.25,7.16,,,190.0,Grey cast iron
7B01B6F42A724187B771D020A47C6736,CSN 422420,CSN 422420,CSN 422420,CSN,STEEL,,200,200.0,91.0,36.4,0.25,7.16,,,210.0,Grey cast iron
1D567C80CB2F4570B6E3AE479108699D,CSN 422425,CSN 422425,CSN 422425,CSN,STEEL,,250,250.0,105.0,42.0,0.25,7.16,,,230.0,Grey cast iron
6775D75F4BF74FD39C58610A50B206D0,CSN 422430,CSN 422430,CSN 422430,CSN,STEEL,,300,300.0,110.0,44.0,0.25,7.16,,,250.0,Grey cast iron
5B878211071A45CA9BF6A20C5CE7229D,CSN 422435,CSN 422435,CSN 422435,CSN,STEEL,,350,350.0,115.0,46.0,0.25,7.16,,,260.0,Grey cast iron
A138AEE30EE344628020468E5B9CC81E,CSN 422540,CSN 422540,CSN 422540,CSN,STEEL,,400,180.0,160.0,64.0,0.27,7.16,4.0,,220.0,Malleable cast iron
3ACE818248164777880BA472C8E88A83,CSN 422555,CSN 422555,CSN 422555,CSN,STEEL,,580,300.0,160.0,64.0,0.27,7.16,4.0,,240.0,Malleable cast iron
3270BB229B5E4453BD0271068AB02F35,CSN 422630,CSN 422630,CSN 422630,CSN,STEEL,,363,200.0,206.0,80.0,0.3,7.16,25.0,,105.0,Carbon cast steel
8813715C67F14F34865BAB3811F70142,CSN 422640,CSN 422640,CSN 422640,CSN,STEEL,,441,240.0,206.0,80.0,0.3,7.16,22.0,,127.0,Carbon cast steel
CEFAD4E4C80F4A2E9DD6F01721ECABE6,CSN 422650,CSN 422650,CSN 422650,CSN,STEEL,,490,260.0,206.0,80.0,0.3,7.16,19.0,,147.0,Carbon cast steel
119AFD29295D46E58F2D0A9F78B3B595,CSN 242660,CSN 242660,CSN 242660,CSN,STEEL,,588,300.0,206.0,80.0,0.3,7.16,10.0,,167.0,Carbon cast steel
C1D542A037EE4FB1A45BD459879079D7,CSN 422670,CSN 422670,CSN 422670,CSN,STEEL,,686,350.0,206.0,80.0,0.3,7.16,6.0,,193.0,Carbon cast steel
2F6D798074A54D37AA2E199E08C671E0,CSN 422709,CSN 422709,CSN 422709,CSN,STEEL,,530,300.0,206.0,80.0,0.3,7.16,,,,Alloy cast steel
7721896BB67C4CCDA25400CA27D207AF,CSN 422712,CSN 422712,CSN 422712,CSN,STEEL,,422,250.0,206.0,80.0,0.3,7.16,25.0,,120.0,Alloy cast steel
7AC05927168C42ECACECEF29DA110574,CSN 422713,CSN 422713,CSN 422713,CSN,STEEL,,490,290.0,206.0,80.0,0.3,7.16,20.0,,140.0,Alloy cast steel
D978D513855746EF9C1B0254F61CD469,CSN 422724,CSN 422724,CSN 422724,CSN,STEEL,,637,420.0,206.0,80.0,0.3,7.16,15.0,,190.0,Alloy cast steel
F6F9EF914E124CE49BE7891BDCDEAC1C,CSN 422735,CSN 422735,CSN 422735,CSN,STEEL,,785,520.0,206.0,80.0,0.3,7.16,5.0,,235.0,Alloy cast steel
D0C1D6C5F84248C082DD304A031E5CBF,CSN 422739,CSN 422739,CSN 422739,CSN,STEEL,,830,550.0,206.0,80.0,0.3,7.16,,,250.0,Alloy cast steel
ED509ECB7171419EA0334BF083C3567E,CSN 422753,CSN 422753,CSN 422753,CSN,STEEL,,981,650.0,206.0,80.0,0.3,7.16,3.0,,300.0,Alloy cast steel
AF922B67291945C9956EF2D4BA766652,CSN 422906,CSN 422906,CSN 422906,CSN,STEEL,,550,390.0,206.0,80.0,0.3,7.16,,,,Corrosion-proof cast steel
34401E7E9B1642EFAE72AD0DE084DA87,CSN 422912,CSN 422912,CSN 422912,CSN,STEEL,,500,320.0,206.0,80.0,0.3,7.16,,,,Heat-resisting cast steel
859E137DFFE04DFB8461352B0C002474,CSN 423042,CSN 423042,CSN 423042,CSN,STEEL,,380,265.0,120.0,45.0,0.31,8.8,,,,"Aluminum bronze, wrought CuAl5"
4087F3BE460F45E0867A6D3F4AB5FE6A,CSN 423044,CSN 423044,CSN 423044,CSN,STEEL,,380,265.0,120.0,45.0,0.31,8.8,,,,"Aluminum bronze, wrought CuAl9Mn2"
587D8BBFC1574EFBAA4F98FDD9A22681,CSN 423045,CSN 423045,CSN 423045,CSN,STEEL,,380,265.0,120.0,45.0,0.31,8.8,,,,"Aluminum bronze, wrought CuAl9Fe3"
F4EA505848784527A3EE92D93F7DBFE0,CSN 423047,CSN 423047,CSN 423047,CSN,STEEL,,380,265.0,120.0,45.0,0.31,8.8,,,,"Aluminum bronze, wrought CuAl10Fe4Ni4"
1C15B7832BE34F069BF4B7B3E6F3EA6D,CSN 423115,CSN 423115,CSN 423115,CSN,STEEL,,180,160.0,105.0,40.0,0.31,8.8,,,,"Tin bronze, cast CuSn5"
AC598EFC3BF1449EBCC741EA3BFD563D,CSN 423119,CSN 423119,CSN 423119,CSN,STEEL,,180,160.0,105.0,40.0,0.31,8.8,,,,"Tin bronze, cast CuSn10"
912E8971379D4093B4C795EA3BE9587B,CSN 423123,CSN 423123,CSN 423123,CSN,STEEL,,180,160.0,105.0,40.0,0.31,8.8,,,,"Tin bronze, cast CuSn12"
CDE3F912DA91420D8415F1D2BEDE1A50,CSN 423135,CSN 423135,CSN 423135,CSN,STEEL,,150,120.0,105.0,40.0,0.31,8.8,,,,"Red bronze, cast CuSn5Zn5Pb5"
FF3EFB0BF43C4631A6A0C57983787EE0,CSN 423137,CSN 423137,CSN 423137,CSN,STEEL,,170,100.0,105.0,40.0,0.31,8.8,,,,"Red bronze, cast CuSn8Zn6Pb3"
F1718157E6214ADD94D6951AF0D4DE3C,CSN 423145,CSN 423145,CSN 423145,CSN,STEEL,,400,130.0,120.0,45.0,0.32,8.8,,,,"Aluminum bronze, cast CuAl9Fe3"
3A0C044CD363433591DC44A41370F39E,CSN 423147,CSN 423147,CSN 423147,CSN,STEEL,,400,130.0,120.0,45.0,0.32,8.8,,,,"Aluminum bronze, cast CuAl10Fe4Ni4"
FF82575C911C4912A53C30C686EC1F66,CSN 423210,CSN 423210,CSN 423210,CSN,STEEL,,330,100.0,100.0,37.0,0.34,8.5,,,,"Brass, wrought CuZn30"
6E28130A64F149149AE39A1B6255F836,CSN 423212,CSN 423212,CSN 423212,CSN,STEEL,,330,100.0,100.0,37.0,0.34,8.5,,,,"Brass, wrought CuZn32"
3550D6C5984E4AE88445F840BBA39CF8,CSN 423213,CSN 423213,CSN 423213,CSN,STEEL,,330,100.0,100.0,37.0,0.34,8.5,,,,"Brass, wrought CuZn37"
09F1C1C04FD5467087E12BD8657AE377,CSN 423214,CSN 423214,CSN 423214,CSN,STEEL,,330,100.0,100.0,37.0,0.34,8.5,,,,"Brass, wrought CuZn32Pb1"
C2C61F5AF1914C7B9452ED3E7A511C53,CSN 423256,CSN 423256,CSN 423256,CSN,STEEL,,350,255.0,100.0,37.0,0.34,8.5,,,,"Brass, wrought CuNi15Zn21"
B6981ECDA26049DEA1A160322B4E4322,CSN 423311,CSN 423311,CSN 423311,CSN,STEEL,,600,350.0,100.0,37.0,0.34,8.5,,,,"Brass, cast CuZn35AlFe3Mn2"
D03194C50E95478A9B1ACCE0EC637552,CSN 424201,CSN 424201,CSN 424201,CSN,STEEL,,400,230.0,73.0,26.0,0.33,2.7,11.0,,,Aluminum Alloy Wrought AlCu4Mg
37C3DC6995574699B4D1A8D7375711FE,CSN 424203,CSN 424203,CSN 424203,CSN,STEEL,,430,230.0,73.0,26.0,0.33,2.7,12.0,,,Aluminum Alloy Wrought AlCu4Mg
C672729BC0ED45DBAFADEB6AEC8C9540,CSN 424204,CSN 424204,CSN 424204,CSN,STEEL,,430,230.0,73.0,26.0,0.33,2.7,,,,Aluminum Alloy Wrought AlCu2Mg
