Repository: Hdave00/Biomaterial-Selection-and-Bioinformatics-Tool

# Biomaterial-Selection-and-Bioinformatics-Tool

## NOTE-- This README is incomplete as of now, basic operational instructions only, complete details coming very soon!

## IMPORTANT -- Due to a python module failure, in matplotlib, the database is running into seg faults on streamlit, as a result only Metals and Alloys can be looked up in the Material Selection domain, and no other data is available! All other functionality in the other 2 domains is fully intact!

## Refer to the clean repo for code and implementation details, current repo is buggy! https://github.com/Hdave00/biomat-clean

A modern Streamlit-based biomaterials intelligence platform combining:

File: data/materials_data/unified_material_data.csv (part 5 of 6)
Material_ID,Material_Raw,Material_Name,Clean_Name,Standard,Material_Type,Heat treatment,Tensile_Strength_MPa,Yield_Strength_MPa,Youngs_Modulus_GPa,Shear_Modulus_GPa,Poisson_Ratio,Density_gcm3,Elongation_percent,Hardness_BHN,Hardness_HV,Notes
8A7B805D106A481A90F2A3DA5A329DDF,CSN 424250,CSN 424250,CSN 424250,CSN,STEEL,,340,190.0,73.0,26.0,0.33,2.7,12.0,,,Aluminum Alloy Wrought AlCu4Mg1Mn1
28B5BBCFF79241EE90433038032F3A5A,CSN 424401,CSN 424401,CSN 424401,CSN,STEEL,,280,100.0,73.0,26.0,0.33,2.7,,,,Aluminum Alloy Wrought AlMgSi1
709299E63BFF489DB47DEF5F2ADD03FB,CSN 424413,CSN 424413,CSN 424413,CSN,STEEL,,200,110.0,73.0,26.0,0.33,2.7,,,,Aluminum Alloy Wrought AlMg3
E654D3F2BB924C22B307E8F58E4C0ADC,CSN 424415,CSN 424415,CSN 424415,CSN,STEEL,,200,110.0,73.0,26.0,0.33,2.7,,,,Aluminum Alloy Wrought AlMg5
F9CE22137C4A4D4195B6A92CE3BAACF0,Steel ST3KP GOST 380-94,STEEL ST3KP GOST 380-94,STEEL ST3KP GOST 380-94,GOST,STEEL,,360,235.0,201.0,78.0,0.29,7.856,27.0,,,Carbon structural steel
1D1CB511543A4921886BE2581E392534,Steel ST3PC GOST 380-94,STEEL ST3PC GOST 380-94,STEEL ST3PC GOST 380-94,GOST,STEEL,,370,245.0,201.0,78.0,0.29,7.856,26.0,,,Carbon structural steel
9954D727E97F4414BC774C42E9FC4D9D,Steel ST3CP GOST 380-94,STEEL ST3CP GOST 380-94,STEEL ST3CP GOST 380-94,GOST,STEEL,,380,255.0,201.0,78.0,0.29,7.856,26.0,,,Carbon structural steel
62AD5ABD20E74E999871BE3CF3B5F741,Steel ST4KP GOST 380-94,STEEL ST4KP GOST 380-94,STEEL ST4KP GOST 380-94,GOST,STEEL,,400,255.0,201.0,78.0,0.29,7.856,25.0,,,Carbon structural steel
D7592227331A449281254C31A90A7A61,Steel ST4PS GOST 380-94,STEEL ST4PS GOST 380-94,STEEL ST4PS GOST 380-94,GOST,STEEL,,410,265.0,201.0,78.0,0.29,7.856,24.0,,,Carbon structural steel
25BFD35B0C854C22BE15137B39A43946,Steel ST4SP GOST 380-94,STEEL ST4SP GOST 380-94,STEEL ST4SP GOST 380-94,GOST,STEEL,,410,265.0,201.0,78.0,0.29,7.856,24.0,,,Carbon structural steel
5A69A3E140E146D6AC367070A5E34EA9,Steel ST5PS GOST 380-94,STEEL ST5PS GOST 380-94,STEEL ST5PS GOST 380-94,GOST,STEEL,,490,285.0,201.0,78.0,0.29,7.856,20.0,,,Carbon structural steel
025184CB58EE4C749267458D9104AFB1,Steel ST5SP GOST 380-94,STEEL ST5SP GOST 380-94,STEEL ST5SP GOST 380-94,GOST,STEEL,,490,295.0,201.0,78.0,0.29,7.856,20.0,,,Carbon structural steel
429A9DAC123A4AA5B2CA1385C18250E6,Steel ST6PS GOST 380-94,STEEL ST6PS GOST 380-94,STEEL ST6PS GOST 380-94,GOST,STEEL,,590,315.0,201.0,78.0,0.29,7.856,15.0,,,Carbon structural steel
1116CC20425347A68B79685310958168,Steel ST6SP GOST 380-94,STEEL ST6SP GOST 380-94,STEEL ST6SP GOST 380-94,GOST,STEEL,,600,320.0,201.0,78.0,0.29,7.856,15.0,,,Carbon structural steel
B351E30EAA6E413C92B641DB526837F2,Steel S235 GOST 27772-88,STEEL S235 GOST 27772-88,STEEL S235 GOST 27772-88,GOST,STEEL,,360,225.0,206.0,80.0,0.3,7.86,24.0,,,Structural steel
1F0F9A1FBCB4444AB4EBD723E356257E,Steel S245 GOST 27772-88,STEEL S245 GOST 27772-88,STEEL S245 GOST 27772-88,GOST,STEEL,,370,235.0,206.0,80.0,0.3,7.86,25.0,,,Structural steel
FB23144EC68948B09B524FC7AE615DAD,Steel S255 GOST 27772-88,STEEL S255 GOST 27772-88,STEEL S255 GOST 27772-88,GOST,STEEL,,370,245.0,206.0,80.0,0.3,7.86,25.0,,,Structural steel
2AD804404C34481DB2B1C5089AD251B7,Steel S285 GOST 27772-88,STEEL S285 GOST 27772-88,STEEL S285 GOST 27772-88,GOST,STEEL,,390,265.0,206.0,80.0,0.3,7.86,23.0,,,Structural steel
B838F46E112C46739CEEE2EEB01F475D,Steel S345 GOST 27772-88,STEEL S345 GOST 27772-88,STEEL S345 GOST 27772-88,GOST,STEEL,,450,325.0,206.0,80.0,0.3,7.86,21.0,,,Structural steel
58C6D271E52444ED8D4FE427B3E2A29C,Steel S375 GOST 27772-88,STEEL S375 GOST 27772-88,STEEL S375 GOST 27772-88,GOST,STEEL,,480,335.0,206.0,80.0,0.3,7.86,20.0,,,Structural steel
AFF524303BC34C939AB87D315797F909,Steel 08 GOST 1050-88,STEEL 08 GOST 1050-88,STEEL 08 GOST 1050-88,GOST,STEEL,normalized,320,196.0,203.0,78.0,0.3,7.871,33.0,131.0,,Carbon structural quality steel
0E3B9D5C6B1947D0B60EB45712A66B28,Steel 10 GOST 1050-88,STEEL 10 GOST 1050-88,STEEL 10 GOST 1050-88,GOST,STEEL,normalized,330,205.0,206.0,79.0,0.3,7.856,31.0,143.0,,Carbon structural quality steel
E5E74C6401854E5691FCA764F325CE00,Steel 10 GOST 1050-88,STEEL 10 GOST 1050-88,STEEL 10 GOST 1050-88,GOST,STEEL,case-hardened,400,250.0,206.0,79.0,0.3,7.856,8.0,,,"Carbon structural quality steel, HRC59"
413A36D12C404315BE3CA37960BA4451,Steel 10 GOST 1050-88,STEEL 10 GOST 1050-88,STEEL 10 GOST 1050-88,GOST,STEEL,Cold working,410,250.0,206.0,79.0,0.3,7.856,8.0,187.0,,Carbon structural quality steel
006B408E186248C78869092BCC9FEA49,Steel 10 GOST 1050-88,STEEL 10 GOST 1050-88,STEEL 10 GOST 1050-88,GOST,STEEL,Annealing or high tempering,290,190.0,206.0,79.0,0.3,7.856,26.0,143.0,,Carbon structural quality steel
025DA00F535145A297CEA17F4FF59A22,Steel 15 GOST 1050-88,STEEL 15 GOST 1050-88,STEEL 15 GOST 1050-88,GOST,STEEL,normalized,370,225.0,201.0,78.0,0.29,7.85,27.0,149.0,,Carbon structural quality steel
04239404B27043838221F8B9792DF134,Steel 15 GOST 1050-88,STEEL 15 GOST 1050-88,STEEL 15 GOST 1050-88,GOST,STEEL,case-hardened,450,250.0,201.0,78.0,0.29,7.85,8.0,,,"Carbon structural quality steel, HRC59"
0D2298230CDB4093912DF93FD6765328,Steel 15 GOST 1050-88,STEEL 15 GOST 1050-88,STEEL 15 GOST 1050-88,GOST,STEEL,Cold working,440,340.0,201.0,78.0,0.29,7.85,8.0,197.0,,Carbon structural quality steel
CDA4158D9B4C4F8087277CCDF18FE0D3,Steel 15 GOST 1050-88,STEEL 15 GOST 1050-88,STEEL 15 GOST 1050-88,GOST,STEEL,Annealing or high tempering,340,220.0,201.0,78.0,0.29,7.85,23.0,149.0,,Carbon structural quality steel
234AA82928E749C7BF0FE8F6DCCC0CA9,Steel 20 GOST 1050-88,STEEL 20 GOST 1050-88,STEEL 20 GOST 1050-88,GOST,STEEL,normalized,410,245.0,212.0,82.0,0.29,7.859,25.0,163.0,,Carbon structural quality steel
AB43A86A11D54390AE1E6B7758882058,Steel 20 GOST 1050-88,STEEL 20 GOST 1050-88,STEEL 20 GOST 1050-88,GOST,STEEL,case-hardened,500,300.0,212.0,82.0,0.29,7.859,,,,"Carbon structural quality steel, HRC59"
F5B4D6ADDD5745899173A054C7ACB670,Steel 20 GOST 1050-88,STEEL 20 GOST 1050-88,STEEL 20 GOST 1050-88,GOST,STEEL,Cold working,490,300.0,212.0,82.0,0.29,7.859,7.0,207.0,,Carbon structural quality steel
B9C266328EFB4F5C8401C76B6B9D8ED6,Steel 20 GOST 1050-88,STEEL 20 GOST 1050-88,STEEL 20 GOST 1050-88,GOST,STEEL,Annealing or high tempering,390,240.0,212.0,82.0,0.29,7.859,21.0,163.0,,Carbon structural quality steel
F99112952A504558848A4D4F368EA4FD,Steel 25 GOST 1050-88,STEEL 25 GOST 1050-88,STEEL 25 GOST 1050-88,GOST,STEEL,normalized,450,275.0,198.0,77.0,0.29,7.82,23.0,170.0,,Carbon structural quality steel
9F9439C0ECDF4816A3E6921860730EB0,Steel 25 GOST 1050-88,STEEL 25 GOST 1050-88,STEEL 25 GOST 1050-88,GOST,STEEL,case-hardened,550,350.0,198.0,77.0,0.29,7.82,,,,"Carbon structural quality steel, HRC58"
030EE6DC59454E1481D8867913955026,Steel 25 GOST 1050-88,STEEL 25 GOST 1050-88,STEEL 25 GOST 1050-88,GOST,STEEL,Cold working,540,350.0,198.0,77.0,0.29,7.82,7.0,217.0,,Carbon structural quality steel
5BF1F589A58347D28EA7EED4E2CB73ED,Steel 25 GOST 1050-88,STEEL 25 GOST 1050-88,STEEL 25 GOST 1050-88,GOST,STEEL,Annealing or high tempering,410,270.0,198.0,77.0,0.29,7.82,19.0,170.0,,Carbon structural quality steel
53B35D4123C84A48A2ED16E287A4C5A3,Steel 30 GOST 1050-88,STEEL 30 GOST 1050-88,STEEL 30 GOST 1050-88,GOST,STEEL,normalized,490,295.0,200.0,77.0,0.3,7.85,21.0,179.0,,Carbon structural quality steel
6BE3A83BEF484EA8BFA90DE11D12BDE2,Steel 30 GOST 1050-88,STEEL 30 GOST 1050-88,STEEL 30 GOST 1050-88,GOST,STEEL,Improved,600,350.0,200.0,77.0,0.3,7.85,,,,Carbon structural quality steel
13E67597A19540F185E61E3CE219E9B5,Steel 30 GOST 1050-88,STEEL 30 GOST 1050-88,STEEL 30 GOST 1050-88,GOST,STEEL,Cold working,560,340.0,200.0,77.0,0.3,7.85,7.0,229.0,,Carbon structural quality steel
D75637F819E04799959137DC08E540EE,Steel 30 GOST 1050-88,STEEL 30 GOST 1050-88,STEEL 30 GOST 1050-88,GOST,STEEL,Annealing or high tempering,440,290.0,200.0,77.0,0.3,7.85,17.0,179.0,,Carbon structural quality steel
D2A4BB5782904B559603A35E99308B9A,Steel 30 GOST 1050-88,STEEL 30 GOST 1050-88,STEEL 30 GOST 1050-88,GOST,STEEL,Quenched and tempered,575,295.0,200.0,77.0,0.3,7.85,21.0,,,Carbon structural quality steel
47F574599F5447FA9DFF79F09745F1F4,Steel 35 GOST 1050-88,STEEL 35 GOST 1050-88,STEEL 35 GOST 1050-88,GOST,STEEL,normalized,530,315.0,206.0,79.0,0.3,7.826,20.0,207.0,,Carbon structural quality steel
219B14E3954C4B3FA498E5DA6376FD30,Steel 35 GOST 1050-88,STEEL 35 GOST 1050-88,STEEL 35 GOST 1050-88,GOST,STEEL,Improved,650,380.0,206.0,79.0,0.3,7.826,19.0,,,Carbon structural quality steel
EADE4C26118341AF90E30BC0FC904852,Steel 35 GOST 1050-88,STEEL 35 GOST 1050-88,STEEL 35 GOST 1050-88,GOST,STEEL,Quenching and cooling in the water,1000,650.0,206.0,79.0,0.3,7.826,,,,"Carbon structural quality steel, HRC35"
748008A88E4F475E93E718B5BF63E2EB,Steel 35 GOST 1050-88,STEEL 35 GOST 1050-88,STEEL 35 GOST 1050-88,GOST,STEEL,Cold working,590,350.0,206.0,79.0,0.3,7.826,6.0,229.0,,Carbon structural quality steel
C62B81C1BC234A4EAFF434E892823ECD,Steel 35 GOST 1050-88,STEEL 35 GOST 1050-88,STEEL 35 GOST 1050-88,GOST,STEEL,Annealing or high tempering,470,310.0,206.0,79.0,0.3,7.826,15.0,187.0,,Carbon structural quality steel
3264A045DE0E44518CC3B2BC02C71642,Steel 35 GOST 1050-88,STEEL 35 GOST 1050-88,STEEL 35 GOST 1050-88,GOST,STEEL,Quenched and tempered,625,315.0,206.0,79.0,0.3,7.826,20.0,,,Carbon structural quality steel
006AB49B57FC4FB8AB678DC4F80C4A67,Steel 40 GOST 1050-88,STEEL 40 GOST 1050-88,STEEL 40 GOST 1050-88,GOST,STEEL,normalized,570,335.0,212.0,82.0,0.29,7.85,19.0,217.0,,Carbon structural quality steel
47C3E943DC4F46098C63A6F1785CB420,Steel 40 GOST 1050-88,STEEL 40 GOST 1050-88,STEEL 40 GOST 1050-88,GOST,STEEL,Improved,700,400.0,212.0,82.0,0.29,7.85,,,,Carbon structural quality steel
25776479B3CB4155B702CED75A03A939,Steel 40 GOST 1050-88,STEEL 40 GOST 1050-88,STEEL 40 GOST 1050-88,GOST,STEEL,Quenching and cooling in the water,1000,650.0,212.0,82.0,0.29,7.85,,,,"Carbon structural quality steel, HRC35"
FCC6552641914C54BFBA0D4B7FF7168C,Steel 40 GOST 1050-88,STEEL 40 GOST 1050-88,STEEL 40 GOST 1050-88,GOST,STEEL,Cold working,610,380.0,212.0,82.0,0.29,7.85,6.0,241.0,,Carbon structural quality steel
D422D34D066C45E385573716BA00A67D,Steel 40 GOST 1050-88,STEEL 40 GOST 1050-88,STEEL 40 GOST 1050-88,GOST,STEEL,Annealing or high tempering,510,330.0,212.0,82.0,0.29,7.85,14.0,197.0,,Carbon structural quality steel
440B231EFC604AC2B6B3836839FCC2EA,Steel 40 GOST 1050-88,STEEL 40 GOST 1050-88,STEEL 40 GOST 1050-88,GOST,STEEL,Quenched and tempered,675,355.0,212.0,82.0,0.29,7.85,19.0,,,Carbon structural quality steel
9F831D56D30B4B8D857DEB597DFDC4BE,Steel 45 GOST 1050-88,STEEL 45 GOST 1050-88,STEEL 45 GOST 1050-88,GOST,STEEL,normalized,600,355.0,200.0,77.0,0.3,7.81,16.0,220.0,,Carbon structural quality steel
023B6609C8434E5BBEBFB03B9CDAA0EF,Steel 45 GOST 1050-88,STEEL 45 GOST 1050-88,STEEL 45 GOST 1050-88,GOST,STEEL,Improved,750,450.0,200.0,77.0,0.3,7.81,16.0,,,Carbon structural quality steel
36A6CAE4BE48489498FB2C9591D9F8B2,Steel 45 GOST 1050-88,STEEL 45 GOST 1050-88,STEEL 45 GOST 1050-88,GOST,STEEL,Quenching and cooling in the oil,900,650.0,200.0,77.0,0.3,7.81,,,,"Carbon structural quality steel, HRC35"
199BA3A460EC4DA29DBC43D0FABD6438,Steel 45 GOST 1050-88,STEEL 45 GOST 1050-88,STEEL 45 GOST 1050-88,GOST,STEEL,Quenching and cooling in the water,1000,700.0,200.0,77.0,0.3,7.81,,,,"Carbon structural quality steel, HRC42"
82C20C2B1E234470A0EEC25E65DF94F9,Steel 45 GOST 1050-88,STEEL 45 GOST 1050-88,STEEL 45 GOST 1050-88,GOST,STEEL,Quenching and cooling in the water,1200,950.0,200.0,77.0,0.3,7.81,,,,"Carbon structural quality steel, HRC48"
5A5EEA773D294C6E90E7E6EEA6ABBC5F,Steel 45 GOST 1050-88,STEEL 45 GOST 1050-88,STEEL 45 GOST 1050-88,GOST,STEEL,Quenching and heating,750,450.0,200.0,77.0,0.3,7.81,,,,"Carbon structural quality steel, HRC56"
3538A511677F4042A499534F095D3CC1,Steel 45 GOST 1050-88,STEEL 45 GOST 1050-88,STEEL 45 GOST 1050-88,GOST,STEEL,Cold working,640,440.0,200.0,77.0,0.3,7.81,6.0,241.0,,Carbon structural quality steel
03024BEEB37C40329FB9F087F9774555,Steel 45 GOST 1050-88,STEEL 45 GOST 1050-88,STEEL 45 GOST 1050-88,GOST,STEEL,Annealing or high tempering,540,350.0,200.0,77.0,0.3,7.81,13.0,207.0,,Carbon structural quality steel
5F975054D873475A90E5930B0ADDE8D0,Steel 45 GOST 1050-88,STEEL 45 GOST 1050-88,STEEL 45 GOST 1050-88,GOST,STEEL,Quenched and tempered,705,375.0,200.0,77.0,0.3,7.81,17.0,,,Carbon structural quality steel
FBDEC7BACC9542DFABAE5A83C50F28C3,Steel 50 GOST 1050-88,STEEL 50 GOST 1050-88,STEEL 50 GOST 1050-88,GOST,STEEL,normalized,600,355.0,216.0,83.0,0.3,7.81,14.0,241.0,,Carbon structural quality steel
06D522E760F449EFA20639CD21893DDF,Steel 50 GOST 1050-88,STEEL 50 GOST 1050-88,STEEL 50 GOST 1050-88,GOST,STEEL,Improved,900,700.0,216.0,83.0,0.3,7.81,15.0,,,Carbon structural quality steel
923F7DCB520C4FB6AEF55C2112DCD591,Steel 50 GOST 1050-88,STEEL 50 GOST 1050-88,STEEL 50 GOST 1050-88,GOST,STEEL,Cold working,660,450.0,216.0,83.0,0.3,7.81,6.0,255.0,,Carbon structural quality steel
F0A2E322F12D4B0B96C154EF70153A1A,Steel 50 GOST 1050-88,STEEL 50 GOST 1050-88,STEEL 50 GOST 1050-88,GOST,STEEL,Annealing or high tempering,560,370.0,216.0,83.0,0.3,7.81,12.0,217.0,,Carbon structural quality steel
40D88D8DF81B475381CE3DEF0F3F9EE8,Steel 50 GOST 1050-88,STEEL 50 GOST 1050-88,STEEL 50 GOST 1050-88,GOST,STEEL,Quenched and tempered,725,400.0,216.0,83.0,0.3,7.81,16.0,,,Carbon structural quality steel
4B3A1ED55A034F83B47289A9B3F83027,Steel 55 GOST 1050-88,STEEL 55 GOST 1050-88,STEEL 55 GOST 1050-88,GOST,STEEL,normalized,630,375.0,210.0,81.0,0.3,7.82,13.0,255.0,,Carbon structural quality steel
901302CBCE8647BCADA2598CF3727B84,Steel 55 GOST 1050-88,STEEL 55 GOST 1050-88,STEEL 55 GOST 1050-88,GOST,STEEL,Quenched and tempered,775,420.0,210.0,81.0,0.3,7.82,15.0,,,Carbon structural quality steel
14CF6FEA71CA48CEA9FD8D2D79463147,Steel 60 GOST 1050-88,STEEL 60 GOST 1050-88,STEEL 60 GOST 1050-88,GOST,STEEL,normalized,680,400.0,204.0,79.0,0.29,7.81,12.0,255.0,,Carbon structural quality steel
93C5FC93D313414CA733EBA8CBF30FDD,Steel 60 GOST 1050-88,STEEL 60 GOST 1050-88,STEEL 60 GOST 1050-88,GOST,STEEL,Quenched and tempered,825,450.0,204.0,79.0,0.29,7.81,14.0,,,Carbon structural quality steel
6DACF2FFAACF4082844C9C643636A13E,Steel 20G GOST 1050-88,STEEL 20G GOST 1050-88,STEEL 20G GOST 1050-88,GOST,STEEL,normalized,460,280.0,204.0,79.0,0.29,7.82,,,,Carbon structural quality steel
331B0B0752ED47E2AFCA49BBF0CAAEA1,Steel 20G GOST 1050-88,STEEL 20G GOST 1050-88,STEEL 20G GOST 1050-88,GOST,STEEL,Quenching and cooling in the water,570,420.0,204.0,79.0,0.29,7.82,,,,Carbon structural quality steel
C5E0FA871DD0470F80AB920534FD264B,Steel 30G GOST 1050-88,STEEL 30G GOST 1050-88,STEEL 30G GOST 1050-88,GOST,STEEL,normalized,550,320.0,200.0,77.0,0.3,7.81,,,,Carbon structural quality steel
60139521F70C4ED7A979E2F663355740,Steel 30G GOST 1050-88,STEEL 30G GOST 1050-88,STEEL 30G GOST 1050-88,GOST,STEEL,Quenching and cooling in the water,680,560.0,200.0,77.0,0.3,7.81,,,,Carbon structural quality steel
D2484912EC2943EAA1FDAC06AF85ACF2,Steel 40G GOST 1050-88,STEEL 40G GOST 1050-88,STEEL 40G GOST 1050-88,GOST,STEEL,normalized,600,360.0,204.0,79.0,0.29,7.81,,,,Carbon structural quality steel
FB900C41CE7A42C08E88CDCFE6F1CB99,Steel 40G GOST 1050-88,STEEL 40G GOST 1050-88,STEEL 40G GOST 1050-88,GOST,STEEL,Quenching and cooling in the water,840,590.0,204.0,79.0,0.29,7.81,,,,"Carbon structural quality steel, HRC45"
C0FA1CAA1875400F85FF931A19CD7F69,Steel 50G GOST 1050-88,STEEL 50G GOST 1050-88,STEEL 50G GOST 1050-88,GOST,STEEL,normalized,660,400.0,216.0,84.0,0.29,7.81,,,,Carbon structural quality steel
8497EE4A3BDA4402B4B8D03E2B14817D,Steel 50G GOST 1050-88,STEEL 50G GOST 1050-88,STEEL 50G GOST 1050-88,GOST,STEEL,Quenching and cooling in the water,820,560.0,216.0,84.0,0.29,7.81,,,,Carbon structural quality steel
8C6D63908D8940648799B4F25EB94C4C,Steel 65G GOST 1050-88,STEEL 65G GOST 1050-88,STEEL 65G GOST 1050-88,GOST,STEEL,normalized,750,440.0,215.0,83.0,0.3,7.85,,,,Carbon structural quality steel
BE04FB0DBC5C453D82048E724DA54DDC,Steel 65G GOST 1050-88,STEEL 65G GOST 1050-88,STEEL 65G GOST 1050-88,GOST,STEEL,Improved,900,700.0,215.0,83.0,0.3,7.85,,,,Carbon structural quality steel
7D6B6C213DAB40C1843358054ECEA506,Steel 65G GOST 1050-88,STEEL 65G GOST 1050-88,STEEL 65G GOST 1050-88,GOST,STEEL,Quenching and cooling in the water,1500,1250.0,215.0,83.0,0.3,7.85,,,,"Carbon structural quality steel, HRC45"
5B77FA396578445BA42E9E3C9930EFCA,Steel A11 GOST 1414-75,STEEL A11 GOST 1414-75,STEEL A11 GOST 1414-75,GOST,STEEL,,490,390.0,216.0,83.0,0.3,7.86,10.0,207.0,,Constructional steel of high machinability
8F095D9239564C55935DBFC05768BEC4,Steel A12 GOST 1414-75,STEEL A12 GOST 1414-75,STEEL A12 GOST 1414-75,GOST,STEEL,,510,390.0,216.0,83.0,0.3,7.86,7.0,217.0,,"Constructional steel of high machinability, size less than 30 mm"
E2470B2682474AEAA936AD4628E5C265,Steel A12 GOST 1414-75,STEEL A12 GOST 1414-75,STEEL A12 GOST 1414-75,GOST,STEEL,,460,390.0,216.0,83.0,0.3,7.86,7.0,217.0,,"Constructional steel of high machinability, size greater than 30 mm"
0F43F3F5D3F64B7C8C1CF7F24739E6AA,Steel A20 GOST 1414-75,STEEL A20 GOST 1414-75,STEEL A20 GOST 1414-75,GOST,STEEL,,530,390.0,216.0,83.0,0.3,7.86,7.0,217.0,,Constructional steel of high machinability
4A2425E24A1A4466954FACF211DCFF88,Steel A30 GOST 1414-75,STEEL A30 GOST 1414-75,STEEL A30 GOST 1414-75,GOST,STEEL,,540,390.0,216.0,83.0,0.3,7.86,6.0,223.0,,Constructional steel of high machinability
F2D22E8FF2A24CBCBAD80666111B20C1,Steel A35 GOST 1414-75,STEEL A35 GOST 1414-75,STEEL A35 GOST 1414-75,GOST,STEEL,,570,390.0,216.0,83.0,0.3,7.86,6.0,229.0,,Constructional steel of high machinability
7CADF5DCB5E44229AC10B73EA829ED1C,Steel 15Ch GOST 4543-71,STEEL 15CH GOST 4543-71,STEEL 15CH GOST 4543-71,GOST,STEEL,,690,490.0,206.0,80.0,0.29,7.86,12.0,,,Structural alloy steel
364D774AFC3E4087992713ADEDC4CEF2,Steel 20Ch GOST 4543-71,STEEL 20CH GOST 4543-71,STEEL 20CH GOST 4543-71,GOST,STEEL,,780,635.0,216.0,83.0,0.3,7.83,11.0,179.0,,Structural alloy steel
DA1AC9899D724641B8CCF2282B54320D,Steel 20Ch GOST 4543-71,STEEL 20CH GOST 4543-71,STEEL 20CH GOST 4543-71,GOST,STEEL,normalized,600,300.0,216.0,83.0,0.3,7.83,,,,Structural alloy steel
C62E38B4E6F54ECDBC396E6FDD0752BE,Steel 20Ch GOST 4543-71,STEEL 20CH GOST 4543-71,STEEL 20CH GOST 4543-71,GOST,STEEL,Improved,700,500.0,216.0,83.0,0.3,7.83,,,,Structural alloy steel
2E13B8AB80D149199600265D0BF8FF6E,Steel 20Ch GOST 4543-71,STEEL 20CH GOST 4543-71,STEEL 20CH GOST 4543-71,GOST,STEEL,Quenching and cooling in the oil,850,630.0,216.0,83.0,0.3,7.83,,,,"Structural alloy steel, HRC59"
78A9EB6FF4A14353BAA50B3022A8F850,Steel 30Ch GOST 4543-71,STEEL 30CH GOST 4543-71,STEEL 30CH GOST 4543-71,GOST,STEEL,,880,685.0,208.0,80.0,0.3,7.82,12.0,187.0,,Structural alloy steel
127F2E0BC2FE48FBBC92BBD55A349BAB,Steel 35Ch GOST 4543-71,STEEL 35CH GOST 4543-71,STEEL 35CH GOST 4543-71,GOST,STEEL,,910,735.0,214.0,83.0,0.29,7.85,11.0,197.0,,Structural alloy steel
CDE763985E9543559261C16EA9E5297C,Steel 40Ch GOST 4543-71,STEEL 40CH GOST 4543-71,STEEL 40CH GOST 4543-71,GOST,STEEL,,980,785.0,214.0,83.0,0.29,7.85,10.0,217.0,,Structural alloy steel
D9D4F288E38F4BC8991C4375DD49500E,Steel 40Ch GOST 4543-71,STEEL 40CH GOST 4543-71,STEEL 40CH GOST 4543-71,GOST,STEEL,normalized,630,330.0,214.0,83.0,0.29,7.85,,,,Structural alloy steel
6A3AFDB5280D4862B843741BF2F09416,Steel 40Ch GOST 4543-71,STEEL 40CH GOST 4543-71,STEEL 40CH GOST 4543-71,GOST,STEEL,Improved,800,650.0,214.0,83.0,0.29,7.85,,,,Structural alloy steel
1FF29F6F3B0F4EECB97F8EFC1B4E6E81,Steel 40Ch GOST 4543-71,STEEL 40CH GOST 4543-71,STEEL 40CH GOST 4543-71,GOST,STEEL,Quenching and cooling in the oil,1100,900.0,214.0,83.0,0.29,7.85,,,,"Structural alloy steel, HRC39"
CE3B0E9894384CA7AA2822D42785AB39,Steel 40Ch GOST 4543-71,STEEL 40CH GOST 4543-71,STEEL 40CH GOST 4543-71,GOST,STEEL,Quenching and cooling in the oil,1300,1100.0,214.0,83.0,0.29,7.85,,,,"Structural alloy steel, HRC48"
BE62C82651E44232869BEE9086446DA0,Steel 45Ch GOST 4543-71,STEEL 45CH GOST 4543-71,STEEL 45CH GOST 4543-71,GOST,STEEL,,1030,835.0,206.0,79.0,0.3,7.82,9.0,229.0,,Structural alloy steel
1642B653AB03496CAAB74634F7A06B27,Steel 45Ch GOST 4543-71,STEEL 45CH GOST 4543-71,STEEL 45CH GOST 4543-71,GOST,STEEL,normalized,650,350.0,206.0,79.0,0.3,7.82,,,,Structural alloy steel
07DC7C02F02543F6A544E98E3EBE3D4C,Steel 45Ch GOST 4543-71,STEEL 45CH GOST 4543-71,STEEL 45CH GOST 4543-71,GOST,STEEL,Improved,950,750.0,206.0,79.0,0.3,7.82,,,,Structural alloy steel
604D8921838D4363B6485DBA9D313A8E,Steel 45Ch GOST 4543-71,STEEL 45CH GOST 4543-71,STEEL 45CH GOST 4543-71,GOST,STEEL,Quenching and cooling in the oil,1400,1200.0,206.0,79.0,0.3,7.82,,,,"Structural alloy steel, HRC48"
C3B68D3C427442B49335BB20F5F357F7,Steel 50Ch GOST 4543-71,STEEL 50CH GOST 4543-71,STEEL 50CH GOST 4543-71,GOST,STEEL,,1080,885.0,207.0,80.0,0.29,7.86,9.0,229.0,,Structural alloy steel
B770917588FE41F3BD6CDD39529C8541,Steel 50Ch GOST 4543-71,STEEL 50CH GOST 4543-71,STEEL 50CH GOST 4543-71,GOST,STEEL,normalized,650,350.0,207.0,80.0,0.29,7.86,,,,Structural alloy steel
D16C84992F0347D3B302DB0EBF2FA73E,Steel 50Ch GOST 4543-71,STEEL 50CH GOST 4543-71,STEEL 50CH GOST 4543-71,GOST,STEEL,Quenching and cooling in the oil,1500,1300.0,207.0,80.0,0.29,7.86,,,,"Structural alloy steel, HRC48"
9D48586F08524E79BFCAD56CB56004F1,Steel 10G2 GOST 4543-71,STEEL 10G2 GOST 4543-71,STEEL 10G2 GOST 4543-71,GOST,STEEL,normalized,430,250.0,204.0,79.0,0.29,7.79,,,,Structural alloy steel
E9EB7E5380544707839DD4ADE1819EF4,Steel 35G2 GOST 4543-71,STEEL 35G2 GOST 4543-71,STEEL 35G2 GOST 4543-71,GOST,STEEL,normalized,630,370.0,204.0,79.0,0.29,7.79,,,,Structural alloy steel
7D60F6CEFD9E4184A52EA3160C9D17E6,Steel 35G2 GOST 4543-71,STEEL 35G2 GOST 4543-71,STEEL 35G2 GOST 4543-71,GOST,STEEL,Quenching and cooling in the water,800,650.0,204.0,79.0,0.29,7.79,,249.0,,Structural alloy steel
88A93B85DF164CEE92F5A25FEAC39808,Steel 40G2 GOST 4543-71,STEEL 40G2 GOST 4543-71,STEEL 40G2 GOST 4543-71,GOST,STEEL,normalized,670,390.0,212.0,82.0,0.29,7.8,,,,Structural alloy steel
4E5D664414FA4F11B937FD6244FC9B89,Steel 40G2 GOST 4543-71,STEEL 40G2 GOST 4543-71,STEEL 40G2 GOST 4543-71,GOST,STEEL,Quenching and cooling in the oil,1120,950.0,212.0,82.0,0.29,7.8,,331.0,,Structural alloy steel
96BBBC1EF74749B9B65868A1C522F8F0,Steel 45G2 GOST 4543-71,STEEL 45G2 GOST 4543-71,STEEL 45G2 GOST 4543-71,GOST,STEEL,normalized,700,410.0,204.0,79.0,0.29,7.81,,,,Structural alloy steel
C3ACE47684DA4A42A3AA07CB2151C61C,Steel 45G2 GOST 4543-71,STEEL 45G2 GOST 4543-71,STEEL 45G2 GOST 4543-71,GOST,STEEL,Quenching and cooling in the oil,850,700.0,204.0,79.0,0.29,7.81,,295.0,,Structural alloy steel
D61E463BC2F441C580F3684B6C23D9E3,Steel 33ChS GOST 4543-71,STEEL 33CHS GOST 4543-71,STEEL 33CHS GOST 4543-71,GOST,STEEL,normalized,600,300.0,214.0,83.0,0.29,7.64,,,,Structural alloy steel
FBF881F14FE94639ADC938DCE2B148B0,Steel 33ChS GOST 4543-71,STEEL 33CHS GOST 4543-71,STEEL 33CHS GOST 4543-71,GOST,STEEL,Quenching and cooling in the oil,900,700.0,214.0,83.0,0.29,7.64,,,,Structural alloy steel
C3278CD1246046E6AB4777F663C6EB5A,Steel 38ChS GOST 4543-71,STEEL 38CHS GOST 4543-71,STEEL 38CHS GOST 4543-71,GOST,STEEL,Improved,950,750.0,211.0,82.0,0.29,7.64,,,,Structural alloy steel
2E28F679C34B4EC184625810257D2551,Steel 30ChMA GOST 4543-71,STEEL 30CHMA GOST 4543-71,STEEL 30CHMA GOST 4543-71,GOST,STEEL,,930,735.0,208.0,80.0,0.3,7.82,12.0,229.0,,Structural alloy steel
20C2ED12BB1445FC9951AD451C43878C,Steel 30ChM GOST 4543-71,STEEL 30CHM GOST 4543-71,STEEL 30CHM GOST 4543-71,GOST,STEEL,Quenching and cooling in the oil,950,750.0,208.0,80.0,0.3,7.82,,,,Structural alloy steel
5FE3D8D374EF49B89EC204398F926942,Steel 35ChM GOST 4543-71,STEEL 35CHM GOST 4543-71,STEEL 35CHM GOST 4543-71,GOST,STEEL,,930,835.0,213.0,82.0,0.3,7.82,12.0,241.0,,Structural alloy steel
88DAE087C48D47419B4A034F7804D708,Steel 35ChM GOST 4543-71,STEEL 35CHM GOST 4543-71,STEEL 35CHM GOST 4543-71,GOST,STEEL,Quenching and cooling in the oil,1000,850.0,213.0,82.0,0.3,7.82,,270.0,,Structural alloy steel
094D4EAD93134D8D97AC2DF574EC147B,Steel 35ChM GOST 4543-71,STEEL 35CHM GOST 4543-71,STEEL 35CHM GOST 4543-71,GOST,STEEL,Quenching and cooling in the oil,1600,1400.0,213.0,82.0,0.3,7.82,,,,"Structural alloy steel, HRC50"
8D7A52958690441A89B0E2F0CF0F5FE6,Steel 18ChG GOST 4543-71,STEEL 18CHG GOST 4543-71,STEEL 18CHG GOST 4543-71,GOST,STEEL,Quenching and cooling in the oil,800,735.0,213.0,82.0,0.3,7.82,10.0,187.0,,Structural alloy steel
6EFEB60CC45E4515AF8CEDCD1CE5C52E,Steel 18ChGT GOST 4543-71,STEEL 18CHGT GOST 4543-71,STEEL 18CHGT GOST 4543-71,GOST,STEEL,normalized,700,430.0,211.0,82.0,0.29,7.8,,,,Structural alloy steel
55B07E3087F44C83A794DC73F72CF8C3,Steel 18ChGT GOST 4543-71,STEEL 18CHGT GOST 4543-71,STEEL 18CHGT GOST 4543-71,GOST,STEEL,"Case hardening,quenching and cooling in the oil",1000,800.0,211.0,82.0,0.29,7.8,9.0,,,"Structural alloy steel, HRC59"
5B33C040B0F048A29D9348E9ABF2890F,Steel 30ChGT GOST 4543-71,STEEL 30CHGT GOST 4543-71,STEEL 30CHGT GOST 4543-71,GOST,STEEL,Quenching and cooling in the oil,1250,1050.0,212.0,82.0,0.29,7.8,,,,"Structural alloy steel, HRC43"
412D967D61DC4A108BEA1E1990C4B0D9,Steel 30ChGT GOST 4543-71,STEEL 30CHGT GOST 4543-71,STEEL 30CHGT GOST 4543-71,GOST,STEEL,"Case hardening,quenching and cooling in the oil",1100,800.0,212.0,82.0,0.29,7.8,,,,"Structural alloy steel, HRC59"
67B5887D89734558867C4216D8294C9F,Steel 20ChGSA GOST 4543-71,STEEL 20CHGSA GOST 4543-71,STEEL 20CHGSA GOST 4543-71,GOST,STEEL,,780,635.0,213.0,82.0,0.3,7.76,12.0,207.0,,Structural alloy steel
79449493586A419591EC74060C0451EF,Steel 20ChGSA GOST 4543-71,STEEL 20CHGSA GOST 4543-71,STEEL 20CHGSA GOST 4543-71,GOST,STEEL,Quenching and cooling in the oil,800,650.0,213.0,82.0,0.3,7.76,,,,Structural alloy steel
6B8E8CED7620487480B0595B0660D6D8,Steel 20ChGNR GOST 4543-71,STEEL 20CHGNR GOST 4543-71,STEEL 20CHGNR GOST 4543-71,GOST,STEEL,Quenching and cooling in the oil,1300,1200.0,213.0,82.0,0.3,7.8,,,,"Structural alloy steel, HRC40"
2D9DC20B55084866A8D5829122AE1AFA,Steel 20ChGNR GOST 4543-71,STEEL 20CHGNR GOST 4543-71,STEEL 20CHGNR GOST 4543-71,GOST,STEEL,Quenching and cooling in the oil,1450,1400.0,213.0,82.0,0.3,7.8,,,,"Structural alloy steel, HRC50"
614D9CE1F03549DD94C0692B5D4297B6,Steel 40ChFA GOST 4543-71,STEEL 40CHFA GOST 4543-71,STEEL 40CHFA GOST 4543-71,GOST,STEEL,Quenching and cooling in the oil,900,750.0,215.0,83.0,0.3,7.81,10.0,,,"Structural alloy steel, HRC30"
F9599AEE992A4E4397D5A251011CDE8A,Steel 40ChFA GOST 4543-71,STEEL 40CHFA GOST 4543-71,STEEL 40CHFA GOST 4543-71,GOST,STEEL,Quenching and cooling in the oil,1600,1300.0,215.0,83.0,0.3,7.81,,,,"Structural alloy steel, HRC40"
4B48F3211F5D4449A1851B0B2242FBF5,Steel 30ChGS GOST 4543-71,STEEL 30CHGS GOST 4543-71,STEEL 30CHGS GOST 4543-71,GOST,STEEL,,1080,835.0,213.0,82.0,0.3,7.85,10.0,229.0,,Structural alloy steel
0C1143258FA04BD881DA84DDA764FA50,Steel 20ChN GOST 4543-71,STEEL 20CHN GOST 4543-71,STEEL 20CHN GOST 4543-71,GOST,STEEL,,780,590.0,200.0,77.0,0.3,7.85,14.0,197.0,,Structural alloy steel
B8C24A92378843569D9B1230B7288E29,Steel 40ChN GOST 4543-71,STEEL 40CHN GOST 4543-71,STEEL 40CHN GOST 4543-71,GOST,STEEL,,980,785.0,200.0,77.0,0.3,7.85,11.0,229.0,,Structural alloy steel
3BE7FC06EC864725BE8AD650C58A9B85,Steel 40ChN GOST 4543-71,STEEL 40CHN GOST 4543-71,STEEL 40CHN GOST 4543-71,GOST,STEEL,normalized,780,460.0,200.0,77.0,0.3,7.85,,,,Structural alloy steel
1ED1484B5AC040CF83FA7C06B458F303,Steel 40ChN GOST 4543-71,STEEL 40CHN GOST 4543-71,STEEL 40CHN GOST 4543-71,GOST,STEEL,Quenching and cooling in the oil,1200,1000.0,200.0,77.0,0.3,7.85,,,,"Structural alloy steel, HRC43"
9CBD9288D48446D2897FA73B00B5E30D,Steel 45ChN GOST 4543-71,STEEL 45CHN GOST 4543-71,STEEL 45CHN GOST 4543-71,GOST,STEEL,,1030,835.0,200.0,77.0,0.3,7.82,10.0,207.0,,Structural alloy steel
22E808ABC4454984B635CF010C28979E,Steel 50ChN GOST 4543-71,STEEL 50CHN GOST 4543-71,STEEL 50CHN GOST 4543-71,GOST,STEEL,,1080,885.0,200.0,77.0,0.3,7.86,9.0,207.0,,Structural alloy steel
765B75D37B8F4D4999A6B46A918F5D71,Steel 30ChN3A GOST 4543-71,STEEL 30CHN3A GOST 4543-71,STEEL 30CHN3A GOST 4543-71,GOST,STEEL,,980,785.0,215.0,83.0,0.3,7.85,10.0,241.0,,Structural alloy steel
4B59945A1F0E44B2B8D01A465C18D721,Steel 12ChN2 GOST 4543-71,STEEL 12CHN2 GOST 4543-71,STEEL 12CHN2 GOST 4543-71,GOST,STEEL,Quenching and cooling in the oil,800,600.0,211.0,82.0,0.29,7.88,,,,Structural alloy steel
0D6F5ADF90A04F798C3A8BB7D181B234,Steel 12ChN2 GOST 4543-71,STEEL 12CHN2 GOST 4543-71,STEEL 12CHN2 GOST 4543-71,GOST,STEEL,"Case hardening,quenching and cooling in the oil",800,600.0,211.0,82.0,0.29,7.88,,,,"Structural alloy steel, HRC59"
AF262B70F7C74FB2BE7FC95A24EA666A,Steel 12ChN3A GOST 4543-71,STEEL 12CHN3A GOST 4543-71,STEEL 12CHN3A GOST 4543-71,GOST,STEEL,Improved,950,700.0,200.0,77.0,0.3,7.85,11.0,,,Structural alloy steel
243047FB716C4E0998F4B9E0EE83B31B,Steel 12ChN3A GOST 4543-71,STEEL 12CHN3A GOST 4543-71,STEEL 12CHN3A GOST 4543-71,GOST,STEEL,Quenching and heating,1000,850.0,200.0,77.0,0.3,7.85,,,,"Structural alloy steel, HRC59"
66E70FD7756A42369BF84776C83F0DE1,Steel 20Ch2N4A GOST 4543-71,STEEL 20CH2N4A GOST 4543-71,STEEL 20CH2N4A GOST 4543-71,GOST,STEEL,Quenching and heating,680,450.0,203.0,78.0,0.3,7.85,,,,"Structural alloy steel, HRC59"
CB2F1E1026F544F3B10B17B48F2FF33A,Steel 20Ch2N4A GOST 4543-71,STEEL 20CH2N4A GOST 4543-71,STEEL 20CH2N4A GOST 4543-71,GOST,STEEL,"Case hardening,quenching and cooling in the oil",1100,850.0,203.0,78.0,0.3,7.85,10.0,,,"Structural alloy steel, HRC59"
27B5331FA62040BF9F4E1153D6F7DE58,Steel 20Ch2N4A GOST 4543-71,STEEL 20CH2N4A GOST 4543-71,STEEL 20CH2N4A GOST 4543-71,GOST,STEEL,Quenching and cooling in the oil,1300,1100.0,203.0,78.0,0.3,7.85,,,,Structural alloy steel
50112172221D467FB48DBA9952B5B62C,Steel 30ChGS GOST 4543-71,STEEL 30CHGS GOST 4543-71,STEEL 30CHGS GOST 4543-71,GOST,STEEL,Annealing,600,360.0,213.0,82.0,0.3,7.85,,,,Structural alloy steel
CF1E6550EC384289B4BAC73FF8BFBBB8,Steel 30ChGSA GOST 4543-71,STEEL 30CHGSA GOST 4543-71,STEEL 30CHGSA GOST 4543-71,GOST,STEEL,Improved,1100,850.0,215.0,83.0,0.3,7.85,,,,Structural alloy steel
764CBCABBDA34948A9195A2CE3DE8DA8,Steel 30ChGSA GOST 4543-71,STEEL 30CHGSA GOST 4543-71,STEEL 30CHGSA GOST 4543-71,GOST,STEEL,Quenching and cooling in the oil,1500,1300.0,215.0,83.0,0.3,7.85,,,,"Structural alloy steel, HRC46"
3333E40D8F8D4C09B9CC05F3AFD06C23,Steel 38Ch210 GOST 4543-71,STEEL 38CH210 GOST 4543-71,STEEL 38CH210 GOST 4543-71,GOST,STEEL,Quenching and cooling in the oil,800,700.0,215.0,83.0,0.3,7.85,,,,Structural alloy steel
D36F4F5789654AD38015CBE760E0007D,Steel 38ChA GOST 4543-71,STEEL 38CHA GOST 4543-71,STEEL 38CHA GOST 4543-71,GOST,STEEL,Quenched and tempered,930,785.0,206.0,80.0,0.29,7.86,12.0,,,Structural alloy steel
614A8999AD6741FEA6F7C3E742CFCE60,Steel 38Ch2MJuA GOST 4543-71,STEEL 38CH2MJUA GOST 4543-71,STEEL 38CH2MJUA GOST 4543-71,GOST,STEEL,,980,835.0,206.0,80.0,0.3,7.86,14.0,,,Nitrided steel
A7F8CEF39B134CDF80D26AF0AB73E6C4,Steel 12MCh GOST 20072-74,STEEL 12MCH GOST 20072-74,STEEL 12MCH GOST 20072-74,GOST,STEEL,,410,235.0,212.0,82.0,0.29,7.85,21.0,217.0,,Heat resistant steel
095652EDD7224C6E81A93FB5687C8B0B,Steel 12Ch1MF GOST 20072-74,STEEL 12CH1MF GOST 20072-74,STEEL 12CH1MF GOST 20072-74,GOST,STEEL,,470,255.0,198.0,77.0,0.29,7.8,21.0,217.0,,Heat resistant steel
4691B9EC590948BC99143DD5098D2F82,Steel 20Ch1M1F1TR GOST 20072-74,STEEL 20CH1M1F1TR GOST 20072-74,STEEL 20CH1M1F1TR GOST 20072-74,GOST,STEEL,,780,665.0,200.0,77.0,0.3,7.8,15.0,229.0,,Heat resistant steel
B7124C4BD4CF4A92873A2658C1EC508B,Steel 20Ch1M1F1BR GOST 20072-74,STEEL 20CH1M1F1BR GOST 20072-74,STEEL 20CH1M1F1BR GOST 20072-74,GOST,STEEL,,780,665.0,200.0,77.0,0.3,7.8,14.0,229.0,,Heat resistant steel
F9FD4AF2D8A34069AAD3A646F549A0C4,Steel 25Ch1MF GOST 20072-74,STEEL 25CH1MF GOST 20072-74,STEEL 25CH1MF GOST 20072-74,GOST,STEEL,,880,735.0,213.0,82.0,0.3,7.84,14.0,229.0,,"Heat resistant steel, Quenching method 1"
7C1A5E61FBB24EA583CCFC0A0631D1F8,Steel 25Ch1MF GOST 20072-74,STEEL 25CH1MF GOST 20072-74,STEEL 25CH1MF GOST 20072-74,GOST,STEEL,,780,665.0,213.0,82.0,0.3,7.84,16.0,229.0,,"Heat resistant steel, Quenching method 2"
9C19E3D955034A07AEF4DD032E8B8D64,Steel 18Ch3MV GOST 20072-74,STEEL 18CH3MV GOST 20072-74,STEEL 18CH3MV GOST 20072-74,GOST,STEEL,,640,440.0,200.0,77.0,0.3,7.85,18.0,270.0,,Heat resistant steel
D19D4897D5774C0AAF1CF60570B7C5EE,Steel 20Ch3MVF GOST 20072-74,STEEL 20CH3MVF GOST 20072-74,STEEL 20CH3MVF GOST 20072-74,GOST,STEEL,,880,735.0,207.0,80.0,0.29,7.8,12.0,269.0,,Heat resistant steel
446D81AB5A8D42848F2C779339A57DEC,Steel 15Ch5 GOST 20072-74,STEEL 15CH5 GOST 20072-74,STEEL 15CH5 GOST 20072-74,GOST,STEEL,,390,165.0,215.0,83.0,0.3,7.63,24.0,217.0,,Heat resistant steel
A042FA14C84446F58911AAA5508C490B,Steel 15Ch5M GOST 20072-74,STEEL 15CH5M GOST 20072-74,STEEL 15CH5M GOST 20072-74,GOST,STEEL,,390,215.0,211.0,82.0,0.29,7.75,22.0,217.0,,Heat resistant steel
7AACFB4FCB744D93B17CF2D2FD3C1D43,Steel 15Ch5VF GOST 20072-74,STEEL 15CH5VF GOST 20072-74,STEEL 15CH5VF GOST 20072-74,GOST,STEEL,,390,215.0,200.0,77.0,0.3,7.85,22.0,217.0,,Heat resistant steel
198ABBABD7C547F98443BA82118EAA8D,Steel 12Ch8VF GOST 20072-74,STEEL 12CH8VF GOST 20072-74,STEEL 12CH8VF GOST 20072-74,GOST,STEEL,,390,165.0,200.0,77.0,0.3,7.85,22.0,217.0,,Heat resistant steel
4CD97CA5E51E4B72A023B3322F76E655,Steel 13Ch14N3V2FR GOST 5949-75,STEEL 13CH14N3V2FR GOST 5949-75,STEEL 13CH14N3V2FR GOST 5949-75,GOST,STEEL,,930,735.0,200.0,77.0,0.3,7.85,14.0,302.0,,"Corrosion-resistant, heat-resistant and high-temperature steel, tempering at 640-680 C"
ADABF1FC42FC4B4B80CE21CB08C62A8D,Steel 13Ch14N3V2FR GOST 5949-75,STEEL 13CH14N3V2FR GOST 5949-75,STEEL 13CH14N3V2FR GOST 5949-75,GOST,STEEL,,1130,885.0,200.0,77.0,0.3,7.85,12.0,302.0,,"Corrosion-resistant, heat-resistant and high-temperature steel, tempering at 540-580 C"
DB7F22D2E4DD49F3A0DC4D350659365C,Steel 10Ch11N23T3MR GOST 5949-75,STEEL 10CH11N23T3MR GOST 5949-75,STEEL 10CH11N23T3MR GOST 5949-75,GOST,STEEL,,880,590.0,200.0,77.0,0.3,8.12,8.0,,,"Corrosion-resistant, heat-resistant and high-temperature steel, quenching at 1100-1170 C, tempering at 750-800 C"
6D8AE8BFCA76454BA4B837BD53128ECC,Steel 10Ch11N23T3MR GOST 5949-75,STEEL 10CH11N23T3MR GOST 5949-75,STEEL 10CH11N23T3MR GOST 5949-75,GOST,STEEL,,980,685.0,200.0,77.0,0.3,8.12,10.0,,,"Corrosion-resistant, heat-resistant and high-temperature steel, quenching at 950-1050 C, tempering at 730-780 C"
D162BEF1D3EF4EC19FAEAD94CC136CF2,Steel 12Ch18N10T GOST 5949-75,STEEL 12CH18N10T GOST 5949-75,STEEL 12CH18N10T GOST 5949-75,GOST,STEEL,,510,196.0,215.0,83.0,0.3,7.63,40.0,,,"Corrosion-resistant, heat-resistant and high-temperature steel"
6482B32CDD094169AE7A427820AE5D94,Steel 12Ch18N9T GOST 5949-75,STEEL 12CH18N9T GOST 5949-75,STEEL 12CH18N9T GOST 5949-75,GOST,STEEL,,540,196.0,195.0,75.0,0.3,7.9,40.0,,,"Corrosion-resistant, heat-resistant and high-temperature steel"
403738DCB5AF4DBAA929AC3BAEDBFC69,Steel 12Ch18N12T GOST 5949-75,STEEL 12CH18N12T GOST 5949-75,STEEL 12CH18N12T GOST 5949-75,GOST,STEEL,,540,196.0,200.0,77.0,0.3,7.85,40.0,,,"Corrosion-resistant, heat-resistant and high-temperature steel"
787D1C147B7146D1A30F3E95BB746799,Steel 12Ch25N16G7AR GOST 5949-75,STEEL 12CH25N16G7AR GOST 5949-75,STEEL 12CH25N16G7AR GOST 5949-75,GOST,STEEL,,690,325.0,216.0,84.0,0.29,7.67,40.0,,,"Corrosion-resistant, heat-resistant and high-temperature steel"
F913716457784954BA08F16B208FA305,Steel 20 GOST 1577-93,STEEL 20 GOST 1577-93,STEEL 20 GOST 1577-93,GOST,STEEL,normalized,475,230.0,206.0,80.0,0.29,7.86,27.0,156.0,,Rolled sheets and wide strips of structural quality steel. Thickness less than 100mm
4108F17B5302496A8638E37FB7633AD7,Steel 20 GOST 1577-93,STEEL 20 GOST 1577-93,STEEL 20 GOST 1577-93,GOST,STEEL,normalized,450,210.0,206.0,80.0,0.29,7.86,25.0,156.0,,Rolled sheets and wide strips of structural quality steel. Thickness from 100mm to 160mm
116683586E944A6C816BF00576A7575A,Steel 20 GOST 1577-93,STEEL 20 GOST 1577-93,STEEL 20 GOST 1577-93,GOST,STEEL,Quenched and tempered,625,350.0,206.0,80.0,0.29,7.86,20.0,156.0,,Rolled sheets and wide strips of structural quality steel. Thickness less than 16mm
B630B672804448059DA2F3BA63FD0426,Steel 20 GOST 1577-93,STEEL 20 GOST 1577-93,STEEL 20 GOST 1577-93,GOST,STEEL,Quenched and tempered,575,300.0,206.0,80.0,0.29,7.86,22.0,156.0,,Rolled sheets and wide strips of structural quality steel. Thickness from 16mm to 40mm
3BFDDE06EF814E2BB9FD65404F5B4B03,Steel 25 GOST 1577-93,STEEL 25 GOST 1577-93,STEEL 25 GOST 1577-93,GOST,STEEL,normalized,495,260.0,206.0,80.0,0.29,7.86,25.0,170.0,,Rolled sheets and wide strips of structural quality steel. Thickness less than 16mm
E339FF3C77FA4B5ABBDE5A46592A3BF8,Steel 25 GOST 1577-93,STEEL 25 GOST 1577-93,STEEL 25 GOST 1577-93,GOST,STEEL,normalized,495,240.0,206.0,80.0,0.29,7.86,25.0,170.0,,Rolled sheets and wide strips of structural quality steel. Thickness from 16mm to 100mm
0E3F90E2A1774EFDAE5465C6E1946C99,Steel 25 GOST 1577-93,STEEL 25 GOST 1577-93,STEEL 25 GOST 1577-93,GOST,STEEL,normalized,475,220.0,206.0,80.0,0.29,7.86,23.0,170.0,,Rolled sheets and wide strips of structural quality steel. Thickness from 100mm to 160mm
C5B46312C2A54A5C955ED8820231023E,Steel 25 GOST 1577-93,STEEL 25 GOST 1577-93,STEEL 25 GOST 1577-93,GOST,STEEL,Quenched and tempered,625,370.0,206.0,80.0,0.29,7.86,19.0,170.0,,Rolled sheets and wide strips of structural quality steel. Thickness less than 16mm
46645640AFC54C70B4CA2D124A904B2F,Steel 25 GOST 1577-93,STEEL 25 GOST 1577-93,STEEL 25 GOST 1577-93,GOST,STEEL,Quenched and tempered,575,320.0,206.0,80.0,0.29,7.86,21.0,170.0,,Rolled sheets and wide strips of structural quality steel. Thickness from 16mm to 40mm
926593FA4B9D451393FD9745475EC9F9,Steel 30 GOST 1577-93,STEEL 30 GOST 1577-93,STEEL 30 GOST 1577-93,GOST,STEEL,normalized,540,280.0,206.0,80.0,0.29,7.86,23.0,179.0,,Rolled sheets and wide strips of structural quality steel. Thickness less than 16mm
4FCD7DB731124B38A8CAE33A409FE07F,Steel 30 GOST 1577-93,STEEL 30 GOST 1577-93,STEEL 30 GOST 1577-93,GOST,STEEL,normalized,540,250.0,206.0,80.0,0.29,7.86,23.0,179.0,,Rolled sheets and wide strips of structural quality steel. Thickness from 16mm to 100mm
9302BBF692AC4B6188D3886D0461079E,Steel 30 GOST 1577-93,STEEL 30 GOST 1577-93,STEEL 30 GOST 1577-93,GOST,STEEL,normalized,520,230.0,206.0,80.0,0.29,7.86,21.0,179.0,,Rolled sheets and wide strips of structural quality steel. Thickness from 100mm to 160mm
45144008DA584720B3677775664AD508,Steel 30 GOST 1577-93,STEEL 30 GOST 1577-93,STEEL 30 GOST 1577-93,GOST,STEEL,Quenched and tempered,675,400.0,206.0,80.0,0.29,7.86,18.0,179.0,,Rolled sheets and wide strips of structural quality steel. Thickness less than 16mm
62B16AC5F18B4765BB80FF265175CD62,Steel 30 GOST 1577-93,STEEL 30 GOST 1577-93,STEEL 30 GOST 1577-93,GOST,STEEL,Quenched and tempered,625,350.0,206.0,80.0,0.29,7.86,20.0,179.0,,Rolled sheets and wide strips of structural quality steel. Thickness from 16mm to 40mm
321E40680D594252A72939E40E710FA1,Steel 30 GOST 1577-93,STEEL 30 GOST 1577-93,STEEL 30 GOST 1577-93,GOST,STEEL,Quenched and tempered,575,300.0,206.0,80.0,0.29,7.86,21.0,179.0,,Rolled sheets and wide strips of structural quality steel. Thickness from 40mm to 100mm
22D3FFA93D054A4B9EBEB4A6F8D51D0D,Steel 35 GOST 1577-93,STEEL 35 GOST 1577-93,STEEL 35 GOST 1577-93,GOST,STEEL,normalized,575,300.0,206.0,80.0,0.29,7.86,21.0,207.0,,Rolled sheets and wide strips of structural quality steel. Thickness less than 16mm
5469EF3068114752A4E85695F82F1690,Steel 35 GOST 1577-93,STEEL 35 GOST 1577-93,STEEL 35 GOST 1577-93,GOST,STEEL,normalized,575,270.0,206.0,80.0,0.29,7.86,21.0,207.0,,Rolled sheets and wide strips of structural quality steel. Thickness from 16mm to 100mm
B7A1B60C5CB74A50B94592D7145BF5A8,Steel 35 GOST 1577-93,STEEL 35 GOST 1577-93,STEEL 35 GOST 1577-93,GOST,STEEL,normalized,555,245.0,206.0,80.0,0.29,7.86,19.0,207.0,,Rolled sheets and wide strips of structural quality steel. Thickness from 100mm to 160mm
CAF34E347D5F4348AA522034A7169AF3,Steel 35 GOST 1577-93,STEEL 35 GOST 1577-93,STEEL 35 GOST 1577-93,GOST,STEEL,Quenched and tempered,705,430.0,206.0,80.0,0.29,7.86,17.0,187.0,,Rolled sheets and wide strips of structural quality steel. Thickness less than 16mm
