Repository: Hdave00/Biomaterial-Selection-and-Bioinformatics-Tool

# Biomaterial-Selection-and-Bioinformatics-Tool

## NOTE-- This README is incomplete as of now, basic operational instructions only, complete details coming very soon!

## IMPORTANT -- Due to a python module failure, in matplotlib, the database is running into seg faults on streamlit, as a result only Metals and Alloys can be looked up in the Material Selection domain, and no other data is available! All other functionality in the other 2 domains is fully intact!

## Refer to the clean repo for code and implementation details, current repo is buggy! https://github.com/Hdave00/biomat-clean

A modern Streamlit-based biomaterials intelligence platform combining:

File: data/materials_data/unified_material_data.csv (part 6 of 6)
Material_ID,Material_Raw,Material_Name,Clean_Name,Standard,Material_Type,Heat treatment,Tensile_Strength_MPa,Yield_Strength_MPa,Youngs_Modulus_GPa,Shear_Modulus_GPa,Poisson_Ratio,Density_gcm3,Elongation_percent,Hardness_BHN,Hardness_HV,Notes
EE6DFF78D451403CA80CD16A88A9A3C2,Steel 35 GOST 1577-93,STEEL 35 GOST 1577-93,STEEL 35 GOST 1577-93,GOST,STEEL,Quenched and tempered,675,370.0,206.0,80.0,0.29,7.86,19.0,187.0,,Rolled sheets and wide strips of structural quality steel. Thickness from 16mm to 40mm
B53C6042B77A4D4B98D3B3D4C31856E3,Steel 35 GOST 1577-93,STEEL 35 GOST 1577-93,STEEL 35 GOST 1577-93,GOST,STEEL,Quenched and tempered,625,320.0,206.0,80.0,0.29,7.86,20.0,187.0,,Rolled sheets and wide strips of structural quality steel. Thickness from 40mm to 100mm
B22A42DA81A34501A31C30B4AB817009,Steel 40 GOST 1577-93,STEEL 40 GOST 1577-93,STEEL 40 GOST 1577-93,GOST,STEEL,normalized,625,320.0,206.0,80.0,0.29,7.86,19.0,217.0,,Rolled sheets and wide strips of structural quality steel. Thickness less than 16mm
9818679F7403437AA6D638157624D9CD,Steel 40 GOST 1577-93,STEEL 40 GOST 1577-93,STEEL 40 GOST 1577-93,GOST,STEEL,normalized,625,290.0,206.0,80.0,0.29,7.86,19.0,217.0,,Rolled sheets and wide strips of structural quality steel. Thickness from 16mm to 100mm
26223DAB6FD54F39BF5FDF02AB1D4891,Steel 40 GOST 1577-93,STEEL 40 GOST 1577-93,STEEL 40 GOST 1577-93,GOST,STEEL,normalized,605,260.0,206.0,80.0,0.29,7.86,17.0,217.0,,Rolled sheets and wide strips of structural quality steel. Thickness from 100mm to 160mm
CA6D069304D245BAA9A42B30519B6986,Steel 40 GOST 1577-93,STEEL 40 GOST 1577-93,STEEL 40 GOST 1577-93,GOST,STEEL,Quenched and tempered,725,460.0,206.0,80.0,0.29,7.86,16.0,187.0,,Rolled sheets and wide strips of structural quality steel. Thickness less than 16mm
13C089CF34C5447C9F7D91CA7FA63916,Steel 40 GOST 1577-93,STEEL 40 GOST 1577-93,STEEL 40 GOST 1577-93,GOST,STEEL,Quenched and tempered,705,400.0,206.0,80.0,0.29,7.86,18.0,187.0,,Rolled sheets and wide strips of structural quality steel. Thickness from 16mm to 40mm
F4D9A071EDC845EBA54027BDF25A218F,Steel 40 GOST 1577-93,STEEL 40 GOST 1577-93,STEEL 40 GOST 1577-93,GOST,STEEL,Quenched and tempered,675,350.0,206.0,80.0,0.29,7.86,19.0,187.0,,Rolled sheets and wide strips of structural quality steel. Thickness from 40mm to 100mm
C4BF242FDAFD49F08F55B81A1377F188,Steel 45 GOST 1577-93,STEEL 45 GOST 1577-93,STEEL 45 GOST 1577-93,GOST,STEEL,normalized,675,340.0,206.0,80.0,0.29,7.86,17.0,229.0,,Rolled sheets and wide strips of structural quality steel. Thickness less than 16mm
1873FD124C5443D4BB8D463820F87609,Steel 45 GOST 1577-93,STEEL 45 GOST 1577-93,STEEL 45 GOST 1577-93,GOST,STEEL,normalized,675,305.0,206.0,80.0,0.29,7.86,17.0,229.0,,Rolled sheets and wide strips of structural quality steel. Thickness from 16mm to 100mm
1C9EBDF383EC481DB57AF1302F3BDFD3,Steel 45 GOST 1577-93,STEEL 45 GOST 1577-93,STEEL 45 GOST 1577-93,GOST,STEEL,normalized,655,275.0,206.0,80.0,0.29,7.86,15.0,229.0,,Rolled sheets and wide strips of structural quality steel. Thickness from 100mm to 160mm
F5AF68D46D204B4BABE972CF7E5D49A4,Steel 45 GOST 1577-93,STEEL 45 GOST 1577-93,STEEL 45 GOST 1577-93,GOST,STEEL,Quenched and tempered,775,500.0,206.0,80.0,0.29,7.86,14.0,197.0,,Rolled sheets and wide strips of structural quality steel. Thickness less than 16mm
3131DCFC935042729D1AE6741A5C8E13,Steel 45 GOST 1577-93,STEEL 45 GOST 1577-93,STEEL 45 GOST 1577-93,GOST,STEEL,Quenched and tempered,725,430.0,206.0,80.0,0.29,7.86,16.0,197.0,,Rolled sheets and wide strips of structural quality steel. Thickness from 16mm to 40mm
C77AFE0F622949F3973852C8352780F6,Steel 45 GOST 1577-93,STEEL 45 GOST 1577-93,STEEL 45 GOST 1577-93,GOST,STEEL,Quenched and tempered,705,370.0,206.0,80.0,0.29,7.86,17.0,197.0,,Rolled sheets and wide strips of structural quality steel. Thickness from 40mm to 100mm
345A0137FC044103825730FF7D41665A,Steel 50 GOST 1577-93,STEEL 50 GOST 1577-93,STEEL 50 GOST 1577-93,GOST,STEEL,normalized,710,355.0,206.0,80.0,0.29,7.86,16.0,241.0,,Rolled sheets and wide strips of structural quality steel. Thickness less than 16mm
0EC361A96E1A4E8F850BA9F9AC24A3F4,Steel 50 GOST 1577-93,STEEL 50 GOST 1577-93,STEEL 50 GOST 1577-93,GOST,STEEL,normalized,710,320.0,206.0,80.0,0.29,7.86,16.0,241.0,,Rolled sheets and wide strips of structural quality steel. Thickness from 16mm to 100mm
A66197F09B2F45BDB54721E177255B70,Steel 50 GOST 1577-93,STEEL 50 GOST 1577-93,STEEL 50 GOST 1577-93,GOST,STEEL,normalized,690,290.0,206.0,80.0,0.29,7.86,14.0,241.0,,Rolled sheets and wide strips of structural quality steel. Thickness from 100mm to 160mm
00CB538BD15246E8A949FEB5142347D7,Steel 50 GOST 1577-93,STEEL 50 GOST 1577-93,STEEL 50 GOST 1577-93,GOST,STEEL,Quenched and tempered,825,520.0,206.0,80.0,0.29,7.86,13.0,207.0,,Rolled sheets and wide strips of structural quality steel. Thickness less than 16mm
FA418B52B1224146BF1660D5314257FE,Steel 50 GOST 1577-93,STEEL 50 GOST 1577-93,STEEL 50 GOST 1577-93,GOST,STEEL,Quenched and tempered,775,460.0,206.0,80.0,0.29,7.86,15.0,207.0,,Rolled sheets and wide strips of structural quality steel. Thickness from 16mm to 40mm
67001DDCC32849ECB65B16B830E446CB,Steel 50 GOST 1577-93,STEEL 50 GOST 1577-93,STEEL 50 GOST 1577-93,GOST,STEEL,Quenched and tempered,725,400.0,206.0,80.0,0.29,7.86,16.0,207.0,,Rolled sheets and wide strips of structural quality steel. Thickness from 40mm to 100mm
646AF47B54884305B774FCAAA656A4DA,Steel 55 GOST 1577-93,STEEL 55 GOST 1577-93,STEEL 55 GOST 1577-93,GOST,STEEL,normalized,750,370.0,206.0,80.0,0.29,7.86,15.0,255.0,,Rolled sheets and wide strips of structural quality steel. Thickness less than 16mm
0F16970604B0452799931E7BE532F887,Steel 55 GOST 1577-93,STEEL 55 GOST 1577-93,STEEL 55 GOST 1577-93,GOST,STEEL,normalized,750,330.0,206.0,80.0,0.29,7.86,15.0,255.0,,Rolled sheets and wide strips of structural quality steel. Thickness from 16mm to 100mm
834305385FD849DDAA1D5733A094B4CA,Steel 55 GOST 1577-93,STEEL 55 GOST 1577-93,STEEL 55 GOST 1577-93,GOST,STEEL,normalized,730,300.0,206.0,80.0,0.29,7.86,13.0,255.0,,Rolled sheets and wide strips of structural quality steel. Thickness from 100mm to 160mm
1235611A90B840D69DD655B29E3F7129,Steel 55 GOST 1577-93,STEEL 55 GOST 1577-93,STEEL 55 GOST 1577-93,GOST,STEEL,Quenched and tempered,875,550.0,206.0,80.0,0.29,7.86,12.0,217.0,,Rolled sheets and wide strips of structural quality steel. Thickness less than 16mm
B1AC6AB3A5D444BAA7A4337766B8CC9C,Steel 55 GOST 1577-93,STEEL 55 GOST 1577-93,STEEL 55 GOST 1577-93,GOST,STEEL,Quenched and tempered,825,500.0,206.0,80.0,0.29,7.86,14.0,217.0,,Rolled sheets and wide strips of structural quality steel. Thickness from 16mm to 40mm
5F0FA3CCC9CF48EFBA08843D9211A39E,Steel 55 GOST 1577-93,STEEL 55 GOST 1577-93,STEEL 55 GOST 1577-93,GOST,STEEL,Quenched and tempered,775,430.0,206.0,80.0,0.29,7.86,15.0,217.0,,Rolled sheets and wide strips of structural quality steel. Thickness from 40mm to 100mm
416C189EED65461798ADCF12E5D20B80,Steel 60 GOST 1577-93,STEEL 60 GOST 1577-93,STEEL 60 GOST 1577-93,GOST,STEEL,normalized,785,380.0,206.0,80.0,0.29,7.86,14.0,255.0,,Rolled sheets and wide strips of structural quality steel. Thickness less than 16mm
2DB3672F69944DB59BEAAA6E372784FB,Steel 60 GOST 1577-93,STEEL 60 GOST 1577-93,STEEL 60 GOST 1577-93,GOST,STEEL,normalized,785,340.0,206.0,80.0,0.29,7.86,14.0,255.0,,Rolled sheets and wide strips of structural quality steel. Thickness from 16mm to 100mm
A0CE7DDD5EF74177A8DF739F5EB2D767,Steel 60 GOST 1577-93,STEEL 60 GOST 1577-93,STEEL 60 GOST 1577-93,GOST,STEEL,normalized,755,310.0,206.0,80.0,0.29,7.86,12.0,255.0,,Rolled sheets and wide strips of structural quality steel. Thickness from 100mm to 160mm
B08DAE7B20194A7EB2F387794816C128,Steel 60 GOST 1577-93,STEEL 60 GOST 1577-93,STEEL 60 GOST 1577-93,GOST,STEEL,Quenched and tempered,925,580.0,206.0,80.0,0.29,7.86,11.0,229.0,,Rolled sheets and wide strips of structural quality steel. Thickness less than 16mm
B53BA858119446A6BF5EC9968C9DD4BE,Steel 60 GOST 1577-93,STEEL 60 GOST 1577-93,STEEL 60 GOST 1577-93,GOST,STEEL,Quenched and tempered,875,520.0,206.0,80.0,0.29,7.86,13.0,229.0,,Rolled sheets and wide strips of structural quality steel. Thickness from 16mm to 40mm
CF65F112DBAC47C984AA391BC5189263,Steel 60 GOST 1577-93,STEEL 60 GOST 1577-93,STEEL 60 GOST 1577-93,GOST,STEEL,Quenched and tempered,825,450.0,206.0,80.0,0.29,7.86,14.0,229.0,,Rolled sheets and wide strips of structural quality steel. Thickness from 40mm to 100mm
A4F5AEDC19444AEFA2C9E24BD715F062,Steel 30Ch GOST 1577-93,STEEL 30CH GOST 1577-93,STEEL 30CH GOST 1577-93,GOST,STEEL,Quenched and tempered,925,650.0,206.0,80.0,0.29,7.86,12.0,187.0,,Rolled sheets and wide strips of structural quality steel. Thickness less than 16mm
2296CA48B5124374A018A0345B68EC0A,Steel 30Ch GOST 1577-93,STEEL 30CH GOST 1577-93,STEEL 30CH GOST 1577-93,GOST,STEEL,Quenched and tempered,825,550.0,206.0,80.0,0.29,7.86,14.0,187.0,,Rolled sheets and wide strips of structural quality steel. Thickness from 16mm to 40mm
C2A4DE15E3C948DCAA908A869CB91579,Steel 30Ch GOST 1577-93,STEEL 30CH GOST 1577-93,STEEL 30CH GOST 1577-93,GOST,STEEL,Quenched and tempered,725,410.0,206.0,80.0,0.29,7.86,15.0,187.0,,Rolled sheets and wide strips of structural quality steel. Thickness from 40mm to 100mm
9914C06B9FD2444AB8ED310DBDBC0521,Steel 38ChA GOST 1577-93,STEEL 38CHA GOST 1577-93,STEEL 38CHA GOST 1577-93,GOST,STEEL,Quenched and tempered,1050,750.0,206.0,80.0,0.29,7.86,11.0,207.0,,Rolled sheets and wide strips of structural quality steel. Thickness less than 16mm
D087AC15E5C149CBA87BC931B85DAE37,Steel 38ChA GOST 1577-93,STEEL 38CHA GOST 1577-93,STEEL 38CHA GOST 1577-93,GOST,STEEL,Quenched and tempered,925,630.0,206.0,80.0,0.29,7.86,13.0,207.0,,Rolled sheets and wide strips of structural quality steel. Thickness from 16mm to 40mm
3908DD823D094D11AB0E1E9466C5BEED,Steel 38ChA GOST 1577-93,STEEL 38CHA GOST 1577-93,STEEL 38CHA GOST 1577-93,GOST,STEEL,Quenched and tempered,825,510.0,206.0,80.0,0.29,7.86,14.0,207.0,,Rolled sheets and wide strips of structural quality steel. Thickness from 40mm to 100mm
D755094CF14B4CDDBD22AFC380612D18,Steel 40Ch GOST 1577-93,STEEL 40CH GOST 1577-93,STEEL 40CH GOST 1577-93,GOST,STEEL,Quenched and tempered,1100,800.0,206.0,80.0,0.29,7.86,10.0,217.0,,Rolled sheets and wide strips of structural quality steel. Thickness less than 16mm
6F58E4F5679043B9B7950936FA91311E,Steel 40Ch GOST 1577-93,STEEL 40CH GOST 1577-93,STEEL 40CH GOST 1577-93,GOST,STEEL,Quenched and tempered,1000,660.0,206.0,80.0,0.29,7.86,12.0,217.0,,Rolled sheets and wide strips of structural quality steel. Thickness from 16mm to 40mm
04DBEAAE0CAB46769AA0337823B0981B,Steel 40Ch GOST 1577-93,STEEL 40CH GOST 1577-93,STEEL 40CH GOST 1577-93,GOST,STEEL,Quenched and tempered,875,560.0,206.0,80.0,0.29,7.86,14.0,217.0,,Rolled sheets and wide strips of structural quality steel. Thickness from 40mm to 100mm
496A1F2ECE2D4391A8FC90D7A71A5259,Steel 15L GOST 977-88,STEEL 15L GOST 977-88,STEEL 15L GOST 977-88,GOST,STEEL,normalized,392,196.0,200.0,77.0,0.3,7.82,24.0,,,Carbon cast steel
630B4A56C7944104AB3BD448DA98CE16,Steel 20L GOST 977-88,STEEL 20L GOST 977-88,STEEL 20L GOST 977-88,GOST,STEEL,normalized,412,216.0,200.0,77.0,0.3,7.82,22.0,,,Carbon cast steel
2EEECBC27A6B4CD590F35CCDBA5731ED,Steel 25L GOST 977-88,STEEL 25L GOST 977-88,STEEL 25L GOST 977-88,GOST,STEEL,normalized,441,235.0,205.0,79.0,0.3,7.83,19.0,,,Carbon cast steel
9DC2ED38C5664585B3932F7AEDA029EC,Steel 30L GOST 977-88,STEEL 30L GOST 977-88,STEEL 30L GOST 977-88,GOST,STEEL,normalized,471,255.0,210.0,81.0,0.3,7.81,17.0,,,Carbon cast steel
B6947B87511E4A2FA700112B2005C047,Steel 35L GOST 977-88,STEEL 35L GOST 977-88,STEEL 35L GOST 977-88,GOST,STEEL,normalized,491,275.0,212.0,82.0,0.29,7.83,15.0,,,Carbon cast steel
287D17B24A4141DE8DDAE435B0534520,Steel 40L GOST 977-88,STEEL 40L GOST 977-88,STEEL 40L GOST 977-88,GOST,STEEL,normalized,520,294.0,215.0,83.0,0.3,7.81,14.0,,,Carbon cast steel
A6AA7BE4A821494EB66262AEEF49DC4A,Steel 45L GOST 977-88,STEEL 45L GOST 977-88,STEEL 45L GOST 977-88,GOST,STEEL,normalized,540,314.0,215.0,83.0,0.3,7.8,12.0,,,Carbon cast steel
C62934960F584D54AF3D034930C26267,Steel 50L GOST 977-88,STEEL 50L GOST 977-88,STEEL 50L GOST 977-88,GOST,STEEL,normalized,569,334.0,219.0,85.0,0.29,7.82,11.0,,,Carbon cast steel
5DB7F4EF082E4461AD3BDB19754E3C07,Steel 20GL GOST 977-88,STEEL 20GL GOST 977-88,STEEL 20GL GOST 977-88,GOST,STEEL,normalized,540,275.0,200.0,77.0,0.3,7.82,18.0,,,Carbon cast steel
0F832DA2713947209024C8C59961C0EA,Steel 35GL GOST 977-88,STEEL 35GL GOST 977-88,STEEL 35GL GOST 977-88,GOST,STEEL,normalized,540,294.0,200.0,77.0,0.3,7.82,12.0,,,Carbon cast steel
33282898319C4FB5A40B11DE58C39521,Steel 35GL GOST 977-88,STEEL 35GL GOST 977-88,STEEL 35GL GOST 977-88,GOST,STEEL,Quenching and cooling in the water,589,343.0,200.0,77.0,0.3,7.82,,,,Carbon cast steel
A67DD59ED29A450C8A8F3DFD9C005216,Steel 20GSL GOST 977-88,STEEL 20GSL GOST 977-88,STEEL 20GSL GOST 977-88,GOST,STEEL,normalized,540,294.0,200.0,77.0,0.3,7.82,18.0,,,Carbon cast steel
C3181A0478434F1BB8BA4CCA9CF34140,Steel 30GSL GOST 977-88,STEEL 30GSL GOST 977-88,STEEL 30GSL GOST 977-88,GOST,STEEL,normalized,589,343.0,200.0,77.0,0.3,7.82,14.0,,,Carbon cast steel
73A97B4A72EE4926AD919BC8E77C12A2,Steel 30GSL GOST 977-88,STEEL 30GSL GOST 977-88,STEEL 30GSL GOST 977-88,GOST,STEEL,Quenching and cooling in the water,638,392.0,200.0,77.0,0.3,7.82,,,,Carbon cast steel
9782098AC6D64B268203D3DC74224DDF,Steel 20G1FL GOST 977-88,STEEL 20G1FL GOST 977-88,STEEL 20G1FL GOST 977-88,GOST,STEEL,normalized,510,314.0,200.0,77.0,0.3,7.82,17.0,,,Carbon cast steel
B492430CC06E4A67A69DA104CD17756F,Steel 20FL GOST 977-88,STEEL 20FL GOST 977-88,STEEL 20FL GOST 977-88,GOST,STEEL,normalized,491,294.0,200.0,77.0,0.3,7.82,18.0,,,Carbon cast steel
B30FC5F4768E4126AB956770B7A32ECB,Steel 30ChGSFL GOST 977-88,STEEL 30CHGSFL GOST 977-88,STEEL 30CHGSFL GOST 977-88,GOST,STEEL,normalized,589,392.0,200.0,77.0,0.3,7.82,15.0,,,Carbon cast steel
B1E9617526BD45E890545B6BE6879F5F,Steel 45FL GOST 977-88,STEEL 45FL GOST 977-88,STEEL 45FL GOST 977-88,GOST,STEEL,normalized,589,392.0,200.0,77.0,0.3,7.82,12.0,,,Carbon cast steel
7A201182E0C14697B98F0EBC575D3370,Steel 20ChML GOST 977-88,STEEL 20CHML GOST 977-88,STEEL 20CHML GOST 977-88,GOST,STEEL,normalized,441,245.0,215.0,83.0,0.3,7.8,18.0,,,Carbon cast steel
AE477A5A32334857A784A79FCE9B6BF1,Steel 20ChMFL GOST 977-88,STEEL 20CHMFL GOST 977-88,STEEL 20CHMFL GOST 977-88,GOST,STEEL,normalized,491,275.0,200.0,77.0,0.3,7.82,16.0,,,Carbon cast steel
209D3A1D23F848A688CE40C15FAE0080,Steel 20GNMFL GOST 977-88,STEEL 20GNMFL GOST 977-88,STEEL 20GNMFL GOST 977-88,GOST,STEEL,normalized,589,491.0,200.0,77.0,0.3,7.82,15.0,,,Carbon cast steel
7809AFC0792E4C5180D169BC6A183CE7,Steel 35ChML GOST 977-88,STEEL 35CHML GOST 977-88,STEEL 35CHML GOST 977-88,GOST,STEEL,normalized,589,392.0,215.0,83.0,0.3,7.84,12.0,,,Carbon cast steel
0B1874E838AC44439979E75F862553CD,Steel 30ChNML GOST 977-88,STEEL 30CHNML GOST 977-88,STEEL 30CHNML GOST 977-88,GOST,STEEL,normalized,687,540.0,200.0,77.0,0.3,7.82,12.0,,,Carbon cast steel
CC32ED58761349D89B8FBB5D9241A0C1,Steel 35ChGSL GOST 977-88,STEEL 35CHGSL GOST 977-88,STEEL 35CHGSL GOST 977-88,GOST,STEEL,normalized,589,343.0,215.0,83.0,0.3,7.8,14.0,,,Carbon cast steel
57CFBD41DD904B5E814F18FDD79298D4,Steel 35ChGSL GOST 977-88,STEEL 35CHGSL GOST 977-88,STEEL 35CHGSL GOST 977-88,GOST,STEEL,Quenching and cooling in the water,785,589.0,215.0,83.0,0.3,7.8,,,,Carbon cast steel
3546B74F54694A568AC3B4A91F3CC6E7,Steel 20DChL GOST 977-88,STEEL 20DCHL GOST 977-88,STEEL 20DCHL GOST 977-88,GOST,STEEL,normalized,491,392.0,200.0,77.0,0.3,7.82,12.0,,,Carbon cast steel
773C483C7CB64867921A94CC385B114F,Steel 08GDNFL GOST 977-88,STEEL 08GDNFL GOST 977-88,STEEL 08GDNFL GOST 977-88,GOST,STEEL,normalized,441,343.0,212.0,82.0,0.29,7.82,18.0,,,Carbon cast steel
11E67286975E49AA8566B69FFCE929A0,Steel 13ChNDFTL GOST 977-88,STEEL 13CHNDFTL GOST 977-88,STEEL 13CHNDFTL GOST 977-88,GOST,STEEL,normalized,491,392.0,200.0,77.0,0.3,7.82,18.0,,,Carbon cast steel
B65B1C9B29924710951B0E6C063A35B6,Steel 12DN2FL GOST 977-88,STEEL 12DN2FL GOST 977-88,STEEL 12DN2FL GOST 977-88,GOST,STEEL,normalized,638,540.0,200.0,77.0,0.3,7.82,12.0,,,Carbon cast steel
BC2276F495DA4B23A9928A1D2A53DCC8,Steel 25L GOST 977-88,STEEL 25L GOST 977-88,STEEL 25L GOST 977-88,GOST,STEEL,Quenched and tempered,491,294.0,205.0,79.0,0.3,7.83,22.0,,,Carbon cast steel
0F66978039614AC4BA2804F7D36D1838,Steel 30L GOST 977-88,STEEL 30L GOST 977-88,STEEL 30L GOST 977-88,GOST,STEEL,Quenched and tempered,491,294.0,205.0,79.0,0.3,7.81,17.0,,,Carbon cast steel
5054AADF1D3E4F13A681DE851484DC54,Steel 35L GOST 977-88,STEEL 35L GOST 977-88,STEEL 35L GOST 977-88,GOST,STEEL,Quenched and tempered,540,343.0,205.0,79.0,0.3,7.83,16.0,,,Carbon cast steel
91EF773D32E54212A723F20A37DFFF52,Steel 40L GOST 977-88,STEEL 40L GOST 977-88,STEEL 40L GOST 977-88,GOST,STEEL,Quenched and tempered,540,343.0,205.0,79.0,0.3,7.81,14.0,,,Carbon cast steel
A5F463C5CDAA43C1BD694E73A9DAE4F0,Steel 45L GOST 977-88,STEEL 45L GOST 977-88,STEEL 45L GOST 977-88,GOST,STEEL,Quenched and tempered,589,392.0,205.0,79.0,0.3,7.8,10.0,,,Carbon cast steel
F154B136480842A2BB15242DC5232297,Steel 50L GOST 977-88,STEEL 50L GOST 977-88,STEEL 50L GOST 977-88,GOST,STEEL,Quenched and tempered,736,392.0,205.0,79.0,0.3,7.82,14.0,,,Carbon cast steel
8DC2CDFE131448958F9DB35792DF9289,Steel 20GL GOST 977-88,STEEL 20GL GOST 977-88,STEEL 20GL GOST 977-88,GOST,STEEL,Quenched and tempered,530,334.0,205.0,79.0,0.3,7.82,14.0,,,Carbon cast steel
002FA3936335435CA4CB5D7D02B2DB1C,Steel 35GL GOST 977-88,STEEL 35GL GOST 977-88,STEEL 35GL GOST 977-88,GOST,STEEL,Quenched and tempered,589,343.0,200.0,77.0,0.3,7.82,14.0,,,Carbon cast steel
1AD0EDAD51484E5FB59A2BA8CC1B377C,Steel 30GSL GOST 977-88,STEEL 30GSL GOST 977-88,STEEL 30GSL GOST 977-88,GOST,STEEL,Quenched and tempered,638,392.0,200.0,77.0,0.3,7.82,14.0,,,Carbon cast steel
8582CCE0568F49BA8845ED6E989784C1,Steel 30ChGSFL GOST 977-88,STEEL 30CHGSFL GOST 977-88,STEEL 30CHGSFL GOST 977-88,GOST,STEEL,Quenched and tempered,785,589.0,200.0,77.0,0.3,7.82,14.0,,,Carbon cast steel
6833090567BD40D9BF0F5AFA5EE21117,Steel 30ChGSFL GOST 977-88,STEEL 30CHGSFL GOST 977-88,STEEL 30CHGSFL GOST 977-88,GOST,STEEL,Quenched and tempered,687,491.0,200.0,77.0,0.3,7.82,12.0,,,Carbon cast steel
55E40B098FBA43F7889F6984F1C2448F,Steel 45FL GOST 977-88,STEEL 45FL GOST 977-88,STEEL 45FL GOST 977-88,GOST,STEEL,Quenched and tempered,638,441.0,200.0,77.0,0.3,7.82,10.0,,,Carbon cast steel
56BFFA9DB7BC43668F4FBE6CC13B4616,Steel 32Ch06L GOST 977-88,STEEL 32CH06L GOST 977-88,STEEL 32CH06L GOST 977-88,GOST,STEEL,Quenched and tempered,638,491.0,205.0,79.0,0.3,7.85,12.0,,,Carbon cast steel
D4D9CA9394AF48469111C8EC85835E8C,Steel 20GNMFL GOST 977-88,STEEL 20GNMFL GOST 977-88,STEEL 20GNMFL GOST 977-88,GOST,STEEL,Quenched and tempered,687,589.0,200.0,77.0,0.3,7.82,14.0,,,Carbon cast steel
D97FBB8DD15F45ECBBE1970C6BA4A3A6,Steel 35ChML GOST 977-88,STEEL 35CHML GOST 977-88,STEEL 35CHML GOST 977-88,GOST,STEEL,Quenched and tempered,687,540.0,205.0,79.0,0.3,7.84,12.0,,,Carbon cast steel
B611BB1A65EF4F13BD4FAE72A2FB1103,Steel 30ChNML GOST 977-88,STEEL 30CHNML GOST 977-88,STEEL 30CHNML GOST 977-88,GOST,STEEL,Quenched and tempered,785,638.0,205.0,79.0,0.3,7.82,10.0,,,Carbon cast steel
83E45246C53B414485B7AB90159339E5,Steel 35ChGSL GOST 977-88,STEEL 35CHGSL GOST 977-88,STEEL 35CHGSL GOST 977-88,GOST,STEEL,Quenched and tempered,785,589.0,205.0,79.0,0.3,7.8,10.0,,,Carbon cast steel
45852D361ED24C4C8D9171E4CB6B45A4,Steel 35NGML GOST 977-88,STEEL 35NGML GOST 977-88,STEEL 35NGML GOST 977-88,GOST,STEEL,Quenched and tempered,736,589.0,200.0,77.0,0.3,7.82,12.0,,,Carbon cast steel
3038FD8A4F0A4986ADB67C3A7BA6E5D1,Steel 20DChL GOST 977-88,STEEL 20DCHL GOST 977-88,STEEL 20DCHL GOST 977-88,GOST,STEEL,Quenched and tempered,638,540.0,200.0,77.0,0.3,7.82,12.0,,,Carbon cast steel
BA929E458388462AAC669912D76C7591,Steel 12DN2FL GOST 977-88,STEEL 12DN2FL GOST 977-88,STEEL 12DN2FL GOST 977-88,GOST,STEEL,Quenched and tempered,785,638.0,200.0,77.0,0.3,7.82,12.0,,,Carbon cast steel
0A0A692AC710466CA74AE96A2FE948A7,Steel 12DChN1MFL GOST 977-88,STEEL 12DCHN1MFL GOST 977-88,STEEL 12DCHN1MFL GOST 977-88,GOST,STEEL,Quenched and tempered,981,735.0,200.0,77.0,0.3,7.82,10.0,,,Carbon cast steel
44428BCCC6C34AE0BC73F899DAFC04AC,Steel 23ChGS2MFL GOST 977-88,STEEL 23CHGS2MFL GOST 977-88,STEEL 23CHGS2MFL GOST 977-88,GOST,STEEL,Quenched and tempered,1275,1079.0,200.0,77.0,0.3,7.82,6.0,,,Carbon cast steel
7BF622C8A6FC45388AA2CD6DEF2FE2B1,Steel 12Ch7G3SL GOST 977-88,STEEL 12CH7G3SL GOST 977-88,STEEL 12CH7G3SL GOST 977-88,GOST,STEEL,Quenched and tempered,1324,1079.0,200.0,77.0,0.3,7.82,9.0,,,Carbon cast steel
19E9036B5B7542B09711056EFE5C3398,Steel 25Ch2GNMFL1 GOST 977-88,STEEL 25CH2GNMFL1 GOST 977-88,STEEL 25CH2GNMFL1 GOST 977-88,GOST,STEEL,Quenched and tempered,638,491.0,200.0,77.0,0.3,7.82,12.0,,,Carbon cast steel
1B858B601DE54B57AEDBC21774FC6A2E,Steel 25Ch2GNMFL2 GOST 977-88,STEEL 25CH2GNMFL2 GOST 977-88,STEEL 25CH2GNMFL2 GOST 977-88,GOST,STEEL,Quenched and tempered,1275,1079.0,200.0,77.0,0.3,7.82,5.0,,,Carbon cast steel
8B86F972AB0D4475904ACE1CDB2339E6,Steel 27Ch5GSML GOST 977-88,STEEL 27CH5GSML GOST 977-88,STEEL 27CH5GSML GOST 977-88,GOST,STEEL,Quenched and tempered,1472,1177.0,200.0,77.0,0.3,7.82,5.0,,,Carbon cast steel
435458AC71BD4B9D9D9FCBADFAAFA115,Steel 30Ch3S3GML GOST 977-88,STEEL 30CH3S3GML GOST 977-88,STEEL 30CH3S3GML GOST 977-88,GOST,STEEL,Quenched and tempered,1766,1472.0,200.0,77.0,0.3,7.82,4.0,,,Carbon cast steel
DAED1C09E7AF4E8F961A9A7F41C43C05,Steel 03N12Ch5M3TL GOST 977-88,STEEL 03N12CH5M3TL GOST 977-88,STEEL 03N12CH5M3TL GOST 977-88,GOST,STEEL,Quenched and tempered,1324,1275.0,200.0,77.0,0.3,7.82,8.0,,,Carbon cast steel
2238CC7D519648598CC9D364F3589E89,Steel 03N12Ch5M3TJuL GOST 977-88,STEEL 03N12CH5M3TJUL GOST 977-88,STEEL 03N12CH5M3TJUL GOST 977-88,GOST,STEEL,Quenched and tempered,1472,1422.0,200.0,77.0,0.3,7.82,8.0,,,Carbon cast steel
75D96A6FC1D14763B0E88ACB8FAC55B2,Steel 40ChL GOST 977-88,STEEL 40CHL GOST 977-88,STEEL 40CHL GOST 977-88,GOST,STEEL,Quenching and cooling in the oil,638,491.0,219.0,85.0,0.29,7.84,,,,Carbon cast steel
B4E701BB64DE48E1AB6E32623784454A,Steel 50ChFA GOST 14959-79,STEEL 50CHFA GOST 14959-79,STEEL 50CHFA GOST 14959-79,GOST,STEEL,heat treated,1270,1080.0,206.0,80.0,0.3,7.86,8.0,,,Spring steel
3D081D531A6F42E08D02BBFC82F0BF8F,Steel 55S2 GOST 14959-79,STEEL 55S2 GOST 14959-79,STEEL 55S2 GOST 14959-79,GOST,STEEL,heat treated,1270,1175.0,206.0,80.0,0.3,7.86,6.0,,,Spring steel
F1F704FCAB7D412B916709CED28F3C1E,Steel 50ChGA GOST 14959-79,STEEL 50CHGA GOST 14959-79,STEEL 50CHGA GOST 14959-79,GOST,STEEL,heat treated,1270,1175.0,206.0,80.0,0.3,7.86,7.0,,,Spring steel
9C19D505876947D484F8FEBE0348B361,Steel 50ChGFA GOST 14959-79,STEEL 50CHGFA GOST 14959-79,STEEL 50CHGFA GOST 14959-79,GOST,STEEL,heat treated,1420,1325.0,206.0,80.0,0.3,7.86,6.0,,,Spring steel
378C59F3080F45BD92DB764A3BE3222D,Grey cast iron 10 GOST1412-85,GREY CAST IRON 10 GOST1412-85,GREY CAST IRON 10 GOST1412-85,GOST,CAST_IRON,,100,50.0,90.0,36.0,0.25,6.8,,190.0,,Grey cast iron
359F3D6CC51343B8B468797280C0C33A,Grey cast iron 15 GOST1412-85,GREY CAST IRON 15 GOST1412-85,GREY CAST IRON 15 GOST1412-85,GOST,CAST_IRON,,150,75.0,90.0,36.0,0.25,7.0,,210.0,,Grey cast iron
16B32086564B407F9F97ACE7F7E043B9,Grey cast iron 18 GOST1412-85,GREY CAST IRON 18 GOST1412-85,GREY CAST IRON 18 GOST1412-85,GOST,CAST_IRON,,180,90.0,95.0,38.0,0.25,7.05,,,,Grey cast iron
90587431694643E69859C9144E9777C1,Grey cast iron 20 GOST1412-85,GREY CAST IRON 20 GOST1412-85,GREY CAST IRON 20 GOST1412-85,GOST,CAST_IRON,,200,100.0,100.0,40.0,0.25,7.1,,230.0,,Grey cast iron
2F0C24FD01FC458FA7268473FFCE0717,Grey cast iron 21 GOST1412-85,GREY CAST IRON 21 GOST1412-85,GREY CAST IRON 21 GOST1412-85,GOST,CAST_IRON,,210,105.0,100.0,40.0,0.25,7.15,,,,Grey cast iron
49E038A93B73430F8F749FE2E87DF041,Grey cast iron 24 GOST1412-85,GREY CAST IRON 24 GOST1412-85,GREY CAST IRON 24 GOST1412-85,GOST,CAST_IRON,,240,120.0,105.0,42.0,0.25,7.2,,,,Grey cast iron
E9A1864FDFC24A84A0004B1337C34B1B,Grey cast iron 25 GOST1412-85,GREY CAST IRON 25 GOST1412-85,GREY CAST IRON 25 GOST1412-85,GOST,CAST_IRON,,250,125.0,110.0,44.0,0.25,7.2,,245.0,,Grey cast iron
A4079BA342F0442C8647B1B5293836F9,Grey cast iron 30 GOST1412-85,GREY CAST IRON 30 GOST1412-85,GREY CAST IRON 30 GOST1412-85,GOST,CAST_IRON,,300,150.0,120.0,48.0,0.25,7.3,,260.0,,Grey cast iron
D0607A869A074E79AD2440F15FCE3A6C,Grey cast iron 35 GOST1412-85,GREY CAST IRON 35 GOST1412-85,GREY CAST IRON 35 GOST1412-85,GOST,CAST_IRON,,350,175.0,125.0,50.0,0.25,7.4,,275.0,,Grey cast iron
6522A2E656D74E2D9CAE49358C70D04E,Nodular cast iron 35 GOST7293-85,NODULAR CAST IRON 35 GOST7293-85,NODULAR CAST IRON 35 GOST7293-85,GOST,NODULAR_CAST_IRON,,350,220.0,170.0,70.0,0.21,7.16,22.0,155.0,,Nodular cast iron
4908371116314E59919DFBF156C3357D,Nodular cast iron 40 GOST7293-85,NODULAR CAST IRON 40 GOST7293-85,NODULAR CAST IRON 40 GOST7293-85,GOST,NODULAR_CAST_IRON,,400,250.0,170.0,70.0,0.21,7.16,15.0,171.0,,Nodular cast iron
84C104060E4B48E0AC702B40F6745DB6,Nodular cast iron 45 GOST7293-85,NODULAR CAST IRON 45 GOST7293-85,NODULAR CAST IRON 45 GOST7293-85,GOST,NODULAR_CAST_IRON,,450,310.0,170.0,70.0,0.21,7.16,10.0,182.0,,Nodular cast iron
510F06113FBD46538285DB950924F7EE,Nodular cast iron 50 GOST7293-85,NODULAR CAST IRON 50 GOST7293-85,NODULAR CAST IRON 50 GOST7293-85,GOST,NODULAR_CAST_IRON,,500,320.0,170.0,70.0,0.21,7.16,7.0,199.0,,Nodular cast iron
75E4CD3582FC466E8418E37EE88328BC,Nodular cast iron 60 GOST7293-85,NODULAR CAST IRON 60 GOST7293-85,NODULAR CAST IRON 60 GOST7293-85,GOST,NODULAR_CAST_IRON,,600,370.0,180.0,75.0,0.2,7.16,3.0,234.0,,Nodular cast iron
9FB21269EF1C41CBBA560ED32905D79C,Nodular cast iron 70 GOST7293-85,NODULAR CAST IRON 70 GOST7293-85,NODULAR CAST IRON 70 GOST7293-85,GOST,NODULAR_CAST_IRON,,700,420.0,180.0,75.0,0.2,7.16,2.0,265.0,,Nodular cast iron
BBEA1C4BE76E465698B2DD266AA8AA5C,Nodular cast iron 80 GOST7293-85,NODULAR CAST IRON 80 GOST7293-85,NODULAR CAST IRON 80 GOST7293-85,GOST,NODULAR_CAST_IRON,,800,480.0,180.0,75.0,0.2,7.16,2.0,299.0,,Nodular cast iron
5B818D04F5EE44D4A2949CE0FCDB1580,Nodular cast iron 100 GOST7293-85,NODULAR CAST IRON 100 GOST7293-85,NODULAR CAST IRON 100 GOST7293-85,GOST,NODULAR_CAST_IRON,,1000,700.0,185.0,77.0,0.2,7.16,2.0,315.0,,Nodular cast iron
16B1D6A898D9430D9F90DCEAD7AFBB3D,Malleable cast iron 30-6,MALLEABLE CAST IRON 30-6,MALLEABLE CAST IRON 30-6,GOST,MALLEABLE_CAST_IRON,,294,170.0,160.0,64.0,0.25,7.16,6.0,131.0,,Malleable cast iron
D62CBE05EB014486AEE2C4CB7ED7411A,Malleable cast iron 33-8,MALLEABLE CAST IRON 33-8,MALLEABLE CAST IRON 33-8,GOST,MALLEABLE_CAST_IRON,,323,190.0,160.0,64.0,0.25,7.16,8.0,131.0,,Malleable cast iron
E0476B44DF084095AD3C4F5DF1186E0E,Malleable cast iron 35-10,MALLEABLE CAST IRON 35-10,MALLEABLE CAST IRON 35-10,GOST,MALLEABLE_CAST_IRON,,333,190.0,160.0,64.0,0.25,7.16,10.0,131.0,,Malleable cast iron
87E3834056014CE3A7C00F7CE69C7179,Malleable cast iron 37-12,MALLEABLE CAST IRON 37-12,MALLEABLE CAST IRON 37-12,GOST,MALLEABLE_CAST_IRON,,362,210.0,160.0,64.0,0.25,7.16,12.0,136.0,,Malleable cast iron
74B46BED07944C8AAFB9D037B92CBD2E,Malleable cast iron 45-7,MALLEABLE CAST IRON 45-7,MALLEABLE CAST IRON 45-7,GOST,MALLEABLE_CAST_IRON,,441,260.0,160.0,64.0,0.25,7.16,7.0,178.0,,Malleable cast iron
767B09EECFD940DC80E13A5525CA88EA,Malleable cast iron 50-5,MALLEABLE CAST IRON 50-5,MALLEABLE CAST IRON 50-5,GOST,MALLEABLE_CAST_IRON,,490,290.0,160.0,64.0,0.25,7.16,5.0,200.0,,Malleable cast iron
960DFBEC653447748E8761C312BBA522,Malleable cast iron 55-4,MALLEABLE CAST IRON 55-4,MALLEABLE CAST IRON 55-4,GOST,MALLEABLE_CAST_IRON,,539,325.0,160.0,64.0,0.25,7.16,4.0,216.0,,Malleable cast iron
0824EF2715414C3B8A69801C2CA2FD6B,Malleable cast iron 60-3,MALLEABLE CAST IRON 60-3,MALLEABLE CAST IRON 60-3,GOST,MALLEABLE_CAST_IRON,,588,350.0,160.0,64.0,0.25,7.16,3.0,234.0,,Malleable cast iron
687B63FA75DA4B78A46A4F631E2B6486,Malleable cast iron 65-3,MALLEABLE CAST IRON 65-3,MALLEABLE CAST IRON 65-3,GOST,MALLEABLE_CAST_IRON,,637,380.0,160.0,64.0,0.25,7.16,3.0,240.0,,Malleable cast iron
C5EBD58F6FCA4E98853A41E00C8295E0,Malleable cast iron 70-2,MALLEABLE CAST IRON 70-2,MALLEABLE CAST IRON 70-2,GOST,MALLEABLE_CAST_IRON,,686,410.0,160.0,64.0,0.25,7.16,2.0,263.0,,Malleable cast iron
41D68BECADF84126BD3766E311463381,Malleable cast iron 80-1.5,MALLEABLE CAST IRON 80-1 5,MALLEABLE CAST IRON 80-1 5,GOST,MALLEABLE_CAST_IRON,,784,470.0,160.0,64.0,0.25,7.16,1.5,295.0,,Malleable cast iron
C6EB559ED97E4E6B90352E1BB2F1DCA0,Malleable cast iron 40,MALLEABLE CAST IRON 40,MALLEABLE CAST IRON 40,GOST,MALLEABLE_CAST_IRON,,400,180.0,160.0,64.0,0.25,7.16,4.0,220.0,,Malleable cast iron
8624AB6182104C25907EF2E40B0D904C,NF 13MF4,NF 13MF4,NF 13MF4,NF,STEEL,,360,240.0,206.0,80.0,0.3,7.86,26.0,,,Free-cutting steel
81C8B967CECD4C7792BBEA3CD1916F99,NF 35MF6,NF 35MF6,NF 35MF6,NF,STEEL,,630,370.0,206.0,80.0,0.3,7.86,14.0,,,Free-cutting steel
273B970D6A2848F7B375CAA3B50BDCE7,NF XE,NF XE,NF XE,NF,STEEL,,270,180.0,206.0,80.0,0.3,7.86,34.0,,,Free-cutting steel
A4E34084A66E4888BA1ADE0A4945F876,NF ZE,NF ZE,NF ZE,NF,STEEL,,270,,206.0,80.0,0.3,7.86,34.0,,,Free-drawing steel
4F6B02A5645643F9AD66E12517BF03F8,NF ZES,NF ZES,NF ZES,NF,STEEL,,270,,206.0,80.0,0.3,7.86,38.0,,,Free-drawing steel
926A5E7CA86948B4A4538338D5512194,NF A34-2,NF A34-2,NF A34-2,NF,STEEL,,330,155.0,206.0,80.0,0.3,7.86,27.0,,,Structural steel
ECF18B41205A4E518A74699BE37E6195,NF A37CP,NF A37CP,NF A37CP,NF,STEEL,,360,235.0,206.0,80.0,0.3,7.86,26.0,,,Heat-resistant steel
9E7EDC0104F945399A208627A77B80FC,NF A42CP,NF A42CP,NF A42CP,NF,STEEL,,410,255.0,206.0,80.0,0.3,7.86,23.0,,,Heat-resistant steel
500BD88596814FFA84621A76E01B1ADE,NF E24-2,NF E24-2,NF E24-2,NF,STEEL,,340,215.0,206.0,80.0,0.3,7.86,25.0,,,Structural steel
6997EB67121241B7905C2C7F45102E64,NF E24-3,NF E24-3,NF E24-3,NF,STEEL,,340,215.0,206.0,80.0,0.3,7.86,25.0,,,Structural steel
0C7D5CE6258242DA9FC0D6D00F4FA6D7,NF E28-2,NF E28-2,NF E28-2,NF,STEEL,,400,275.0,206.0,80.0,0.3,7.86,22.0,,,Structural steel
9CA148643BA74BF593035B669021839F,NF E28-4,NF E28-4,NF E28-4,NF,STEEL,,400,255.0,206.0,80.0,0.3,7.86,23.0,,,Structural steel
492653734E424A3083F53D1278F71099,NF A50-2,NF A50-2,NF A50-2,NF,STEEL,,490,295.0,206.0,80.0,0.3,7.86,19.0,,140.0,Structural steel
95AEF5B2922F4827B55DFADEC2903E29,NF E36-3,NF E36-3,NF E36-3,NF,STEEL,,490,355.0,206.0,80.0,0.3,7.86,20.0,,,Structural steel
0A1B3109077F4DB1A2FC2794B75D2EB1,NF E36-4,NF E36-4,NF E36-4,NF,STEEL,,490,355.0,206.0,80.0,0.3,7.86,22.0,,,Structural steel
A77B87544CEC4750AE6EBC9D644D90BD,NF A60-2,NF A60-2,NF A60-2,NF,STEEL,,590,335.0,206.0,80.0,0.3,7.86,15.0,,170.0,Structural steel
6AAFE3CC6EB94C4AAA1CA37D35670E27,NF A70-2,NF A70-2,NF A70-2,NF,STEEL,,690,365.0,206.0,80.0,0.3,7.86,10.0,,197.0,Structural steel
1DBE0753C6944FC693FBA767EE19D331,NF XC10,NF XC10,NF XC10,NF,STEEL,,490,350.0,206.0,80.0,0.3,7.86,16.0,,,Case-hardening steel
805879A506C045CC9FD999C58C570035,NF XC12,NF XC12,NF XC12,NF,STEEL,,690,500.0,206.0,80.0,0.3,7.86,11.0,,,Case-hardening steel
AF4058C54D56458981CF5CAA7AED7614,NF XC18,NF XC18,NF XC18,NF,STEEL,,440,270.0,206.0,80.0,0.3,7.86,21.0,,,Heat-treatment steel
CBEAEFF8C5904BB0AD6BD048860C8B31,NF XC25,NF XC25,NF XC25,NF,STEEL,,490,305.0,206.0,80.0,0.3,7.86,20.0,,,Heat-treatment steel
171AD0D73B894088A6DE42D8DD5F4BC7,NF XC32,NF XC32,NF XC32,NF,STEEL,,570,365.0,206.0,80.0,0.3,7.86,18.0,,,Heat-treatment steel
FC96299A8A5A49F39F5A16C7CF6D4E1B,NF XC38H1,NF XC38H1,NF XC38H1,NF,STEEL,,630,400.0,206.0,80.0,0.3,7.86,17.0,,,Heat-treatment steel
2B2B087AD0634E339949EBFB029F732E,NF XC42TS,NF XC42TS,NF XC42TS,NF,STEEL,,670,430.0,206.0,80.0,0.3,7.86,16.0,,,Hardening steel
57DF3CC42B604AACAB47611A706042E0,NF XC42H1,NF XC42H1,NF XC42H1,NF,STEEL,,670,430.0,206.0,80.0,0.3,7.86,16.0,,,Heat-treatment steel
5B0EF16408EA4D5996C2B3CABC58EB55,NF XC48H1,NF XC48H1,NF XC48H1,NF,STEEL,heat treated,710,460.0,206.0,80.0,0.3,7.86,15.0,,200.0,Heat-treatment steel
8383AF04ED7B4DAB973C50C6A328AD96,NF XC42TS,NF XC42TS,NF XC42TS,NF,STEEL,,670,430.0,206.0,80.0,0.3,7.86,16.0,,,Hardening steel
3D29E6F0C69744F3BA5334D03E721D7F,NF XC55H1,NF XC55H1,NF XC55H1,NF,STEEL,,750,490.0,206.0,80.0,0.3,7.86,14.0,,,Heat-treatment steel
3FA5409570264516A7A9A2C72B53A847,NF 52M4TS,NF 52M4TS,NF 52M4TS,NF,STEEL,,710,410.0,206.0,80.0,0.3,7.86,14.0,,,Hardening steel
C85FE7A980DD49DA88D4D6193A9DB3BD,NF XC55H1,NF XC55H1,NF XC55H1,NF,STEEL,,750,490.0,206.0,80.0,0.3,7.86,14.0,,,Heat-treatment steel
EC37F3FC74C043FCA2105F9A2849480E,NF A48CP,NF A48CP,NF A48CP,NF,STEEL,,470,290.0,206.0,80.0,0.3,7.86,22.0,,,Heat-resistant steel
2A73E8AC51ED4624B1AEB8541310E706,NF 35M5,NF 35M5,NF 35M5,NF,STEEL,,670,500.0,206.0,80.0,0.3,7.86,16.0,,,Heat-treatment steel
DF825B8FAB6A4886A33A9DE53A170A13,NF 51S7,NF 51S7,NF 51S7,NF,STEEL,heat treated,1500,1350.0,206.0,80.0,0.3,7.86,6.0,,,Spring steel
04E58DE9E71C4BF78D727C334A27273B,NF 32C4,NF 32C4,NF 32C4,NF,STEEL,,780,590.0,206.0,80.0,0.3,7.86,14.0,,,Heat-treatment steel
784E2640430B45DC98AD3219EBE887B3,NF 38C4,NF 38C4,NF 38C4,NF,STEEL,,830,620.0,206.0,80.0,0.3,7.86,13.0,,,Heat-treatment steel
73251E953EBF4CBBAB6D5F80E814B135,NF 42C4,NF 42C4,NF 42C4,NF,STEEL,,880,600.0,206.0,80.0,0.3,7.86,12.0,,,Heat-treatment steel
CA8FAEBE9DAA4B07A71F819F19A73A60,NF 35CD4TS,NF 35CD4TS,NF 35CD4TS,NF,STEEL,,880,715.0,206.0,80.0,0.3,7.86,12.0,,,Hardening steel
D3BF80E2D7B0435B9BD52D9AF9C32843,NF 42C4TS,NF 42C4TS,NF 42C4TS,NF,STEEL,,880,685.0,206.0,80.0,0.3,7.86,12.0,,,Hardening steel
F50EE4E9BB464916B7664C72651351DD,NF 16MC5,NF 16MC5,NF 16MC5,NF,STEEL,case-hardened,980,700.0,206.0,80.0,0.3,7.86,9.0,,670.0,Case-hardening steel
4384B88F4A69496DB15AD25FF397B987,NF 20MC5,NF 20MC5,NF 20MC5,NF,STEEL,case-hardened,1200,850.0,206.0,80.0,0.3,7.86,7.0,,670.0,Case-hardening steel
B6883BED822C4B96AB9F733D6CEC3867,NF 55C3,NF 55C3,NF 55C3,NF,STEEL,heat treated,1370,1180.0,206.0,80.0,0.3,7.86,6.0,,,Spring steel
A449A9B3FFEC4F8E834E602182603AE4,NF 15D3,NF 15D3,NF 15D3,NF,STEEL,,440,270.0,206.0,80.0,0.3,7.86,24.0,,,Heat-resistant steel
493669A90D964101ADB5F7E222721A0F,NF 15CD405,NF 15CD405,NF 15CD405,NF,STEEL,,450,295.0,206.0,80.0,0.3,7.86,20.0,,,Heat-resistant steel
1055AD3803E54A45A453D33C97D56A1C,NF 25CD4,NF 25CD4,NF 25CD4,NF,STEEL,,780,600.0,206.0,80.0,0.3,7.86,14.0,,,Heat-treatment steel
3F02C0E48F1D4AD2B22AF17180EA5F3C,NF 34CD4,NF 34CD4,NF 34CD4,NF,STEEL,,880,700.0,206.0,80.0,0.3,7.86,12.0,,,Heat-treatment steel
E48005D9413946F5B05B5C1FB7052F09,NF 42CD4,NF 42CD4,NF 42CD4,NF,STEEL,heat treated,980,770.0,206.0,80.0,0.3,7.86,11.0,,,Heat-treatment steel
CA0EE04DEF584D8C87FB31773FD61779,NF 42CD4TS,NF 42CD4TS,NF 42CD4TS,NF,STEEL,face hardened,980,815.0,206.0,80.0,0.3,7.86,11.0,,610.0,Heat-treatment hardening steel
629AD5668F4B41F79CBF5974C27865A2,NF 50CV4,NF 50CV4,NF 50CV4,NF,STEEL,heat treated,1320,1125.0,206.0,80.0,0.3,7.86,7.0,,,Spring steel
9A2029B38BE24DA0BFDE7E3B3A679CE6,NF 40CAD612,NF 40CAD612,NF 40CAD612,NF,STEEL,nitrided,900,720.0,206.0,80.0,0.3,7.86,13.0,,720.0,Nitrided steel
33BE111F10CB43E58663FB92FBBC5C6D,NF 30CD12,NF 30CD12,NF 30CD12,NF,STEEL,heat treated,1030,810.0,206.0,80.0,0.3,7.86,10.0,,,Heat-treatment steel
997848CD492E4D53AD288A91E36EC0D3,NF 30CD12,NF 30CD12,NF 30CD12,NF,STEEL,nitrided,980,770.0,206.0,80.0,0.3,7.86,11.0,,720.0,Nitrided steel
00AE0B08C7184E1BB0A20E1B73100DAC,NF 16NC6,NF 16NC6,NF 16NC6,NF,STEEL,case-hardened,1100,800.0,206.0,80.0,0.3,7.86,9.0,,670.0,Case-hardening steel
5CDE4EA017454F3891AEFE820E48674F,NF 18NCD6,NF 18NCD6,NF 18NCD6,NF,STEEL,case-hardened,1200,850.0,206.0,80.0,0.3,7.86,8.0,,670.0,Case-hardening steel
0466BBAAD38E4DBF83A8D68F4DEB8420,NF 30CND8,NF 30CND8,NF 30CND8,NF,STEEL,heat treated,1030,850.0,206.0,80.0,0.3,7.86,12.0,,,Heat-treatment steel
060E6DD253E14BB29E8D876EE8729C77,NF Z6C13,NF Z6C13,NF Z6C13,NF,STEEL,,420,225.0,206.0,80.0,0.3,7.86,20.0,,,Stainless steel
21D4C3E488AC467A83F147C94D297B9C,NF Z12C13,NF Z12C13,NF Z12C13,NF,STEEL,,630,440.0,206.0,80.0,0.3,7.86,16.0,,,Stainless steel
7A28DAD01BCC4E47B4D822916BA75DB6,NF Z20C13,NF Z20C13,NF Z20C13,NF,STEEL,,730,540.0,206.0,80.0,0.3,7.86,14.0,,,Stainless steel
04555AE0F7944934AB49F4BD65ECE485,NF Z30C13,NF Z30C13,NF Z30C13,NF,STEEL,,830,635.0,206.0,80.0,0.3,7.86,11.0,,,Stainless steel
EC51A4A74F44463E881C911EB14178C7,NF Z8C17,NF Z8C17,NF Z8C17,NF,STEEL,,440,245.0,206.0,80.0,0.3,7.86,18.0,,,Stainless steel
BFED92D6523D4167AA447AFCD85F5072,NF Z8CA7,NF Z8CA7,NF Z8CA7,NF,STEEL,,440,240.0,206.0,80.0,0.3,7.86,24.0,,,Heat-resistant steel
A4712E15F40C4074A9C3ECE84DEE2608,NF Z45CS9,NF Z45CS9,NF Z45CS9,NF,STEEL,,900,700.0,206.0,80.0,0.3,7.86,14.0,,,Heat-resistant steel
8C2AD3EA7AD14D5CAB373ED9D5ACE868,NF Z6CA13,NF Z6CA13,NF Z6CA13,NF,STEEL,,420,225.0,206.0,80.0,0.3,7.86,20.0,,,Stainless steel
01676EBBB1F042EFA98BA872771B3BF6,NF Z10C13,NF Z10C13,NF Z10C13,NF,STEEL,,590,410.0,206.0,80.0,0.3,7.86,16.0,,,Heat-resistant steel
19B3B864CE2F46D2917BD4664C14249E,NF Z85CDMV1802,NF Z85CDMV1802,NF Z85CDMV1802,NF,STEEL,,1000,800.0,206.0,80.0,0.3,7.86,7.0,,,Stainless steel
4B0780266B1D408EB95C2688CBDEB102,NF Z6CN1809,NF Z6CN1809,NF Z6CN1809,NF,STEEL,,510,195.0,206.0,80.0,0.3,7.86,45.0,,,Stainless steel
AAF68F1D36354838BA414DD5A86B7AE4,NF Z6CNT1810,NF Z6CNT1810,NF Z6CNT1810,NF,STEEL,,510,205.0,206.0,80.0,0.3,7.86,40.0,,,Stainless steel
0EBB5EFB5D9B4E72913E9881C2E9814B,NF Z6CNT1812,NF Z6CNT1812,NF Z6CNT1812,NF,STEEL,,510,205.0,206.0,80.0,0.3,7.86,40.0,,,Heat-resistant steel
9770E5E27C864CEA9B161EC3426F4C75,NF Z2CN1810,NF Z2CN1810,NF Z2CN1810,NF,STEEL,,450,185.0,206.0,80.0,0.3,7.86,45.0,,,Stainless steel
336EE4CBB4C74A05ADE8FF5A3BB891A4,NF Z15CN2413,NF Z15CN2413,NF Z15CN2413,NF,STEEL,,540,240.0,206.0,80.0,0.3,7.86,30.0,,,Heat-resistant steel
EBEC197738424256A4585052F34F070B,NF Z12NCS3516,NF Z12NCS3516,NF Z12NCS3516,NF,STEEL,,590,240.0,206.0,80.0,0.3,7.86,30.0,,,Heat-resistant steel
E02C8EC2F62641F18C1AABF31BAEE50A,NF Z12CN2520,NF Z12CN2520,NF Z12CN2520,NF,STEEL,,540,240.0,206.0,80.0,0.3,7.86,30.0,,,Heat-resistant steel
D11335907A4B4510BC70E33D54967736,NF Z12CNS2520,NF Z12CNS2520,NF Z12CNS2520,NF,STEEL,,540,240.0,206.0,80.0,0.3,7.86,30.0,,,Heat-resistant steel
B33AC16721584C39A3E8E32D91CD0675,NF Z15CN2413,NF Z15CN2413,NF Z15CN2413,NF,STEEL,,540,240.0,206.0,80.0,0.3,7.86,30.0,,,Heat-resistant steel
0D9C3185ED374C3B8B96377D40966ACC,NF Z12CNS2520,NF Z12CNS2520,NF Z12CNS2520,NF,STEEL,,540,240.0,206.0,80.0,0.3,7.86,30.0,,,Heat-resistant steel
FA449B42D2BB446F8049AF8003F633FA,NF Z6CND1711,NF Z6CND1711,NF Z6CND1711,NF,STEEL,,530,205.0,206.0,80.0,0.3,7.86,45.0,,,Stainless steel
949D4BDBA08E4B8DAF93C6CF33C50147,NF Z6CNDT1712,NF Z6CNDT1712,NF Z6CNDT1712,NF,STEEL,,490,216.0,206.0,80.0,0.3,7.86,40.0,,,Stainless steel
2D8139E3C74C40799803C80CA98803D2,NF Z2CND1712,NF Z2CND1712,NF Z2CND1712,NF,STEEL,,470,186.0,206.0,80.0,0.3,7.86,45.0,,,Stainless steel
4AEB88226BC14E07BDA04DAC9B94B30F,NF Z2CND1713,NF Z2CND1713,NF Z2CND1713,NF,STEEL,,480,195.0,206.0,80.0,0.3,7.86,45.0,,,Stainless steel
0A6346969D934CB998FEFC2250A221C8,NF Z6CND1712,NF Z6CND1712,NF Z6CND1712,NF,STEEL,,530,205.0,206.0,80.0,0.3,7.86,45.0,,,Stainless steel
70307CBCDAB74DEF9A0AB8B129318C3A,NF Z52CMN2109,NF Z52CMN2109,NF Z52CMN2109,NF,STEEL,,950,600.0,206.0,80.0,0.3,7.86,8.0,,,Heat-resistant steel
1F7022793F9342B99BF942687CD74843,Grey cast iron,GREY CAST IRON,GREY CAST IRON,NF,CAST_IRON,,150,150.0,85.0,34.0,0.25,7.16,,,190.0,Grey cast iron
CE5FA787565F424A8F54B07501500EEC,Grey cast iron,GREY CAST IRON,GREY CAST IRON,NF,CAST_IRON,,200,200.0,85.0,34.0,0.25,7.16,,,210.0,Grey cast iron
5201E2D06852461D8BF61168905148D2,Grey cast iron,GREY CAST IRON,GREY CAST IRON,NF,CAST_IRON,,250,250.0,85.0,34.0,0.25,7.16,,,230.0,Grey cast iron
BAFA2D33315647A4940E74811A280523,Grey cast iron,GREY CAST IRON,GREY CAST IRON,NF,CAST_IRON,,300,300.0,85.0,34.0,0.25,7.16,,,250.0,Grey cast iron
832DC0C9F0A44DCF80676E8786CFAC68,Grey cast iron,GREY CAST IRON,GREY CAST IRON,NF,CAST_IRON,,350,350.0,85.0,34.0,0.25,7.16,,,260.0,Grey cast iron
8BC84ECD53F64BDF909E167213C951A0,Nodular cast iron,NODULAR CAST IRON,NODULAR CAST IRON,NF,NODULAR_CAST_IRON,,500,320.0,169.0,70.0,0.2,7.16,,,180.0,Nodular cast iron
D74C239CD0E44161A6C12E40909A6FC1,Nodular cast iron,NODULAR CAST IRON,NODULAR CAST IRON,NF,NODULAR_CAST_IRON,,600,370.0,169.0,70.0,0.2,7.16,,,210.0,Nodular cast iron
FB5801FD2C434341870B833064262563,Nodular cast iron,NODULAR CAST IRON,NODULAR CAST IRON,NF,NODULAR_CAST_IRON,,700,420.0,169.0,70.0,0.2,7.16,,,230.0,Nodular cast iron
96C324E568964ABFA8EC6AAFCB82E5DC,Nodular cast iron,NODULAR CAST IRON,NODULAR CAST IRON,NF,NODULAR_CAST_IRON,,800,480.0,169.0,70.0,0.2,7.16,,,240.0,Nodular cast iron
573EF7A0920C4898A9EE0BDCC47621E3,Malleable cast iron,MALLEABLE CAST IRON,MALLEABLE CAST IRON,NF,MALLEABLE_CAST_IRON,,400,180.0,160.0,64.0,0.27,7.16,4.0,,220.0,Malleable cast iron
29363DDA42D843F6A20F03575C46B200,Malleable cast iron,MALLEABLE CAST IRON,MALLEABLE CAST IRON,NF,MALLEABLE_CAST_IRON,,500,260.0,160.0,64.0,0.27,7.16,4.0,,230.0,Malleable cast iron
84A5B57AC48042329F772DF2A89A6F9F,JIS SUM22,SUM22,SUM22,JIS,UNKNOWN,,460,375.0,206.0,80.0,0.3,7.86,8.0,,,Free-cutting steel
27F6E3159CDA4745B95206BCE17BBC52,JIS SS330,SS330,SS330,JIS,STEEL,,360,195.0,206.0,80.0,0.3,7.86,26.0,,,Structural steel
4FD5F5159E6B441F81C80ECAA09BB227,JIS STKM13B,STKM13B,STKM13B,JIS,STEEL,,440,305.0,206.0,80.0,0.3,7.86,20.0,,,Structural steel
62FE32693E1747F2A8651EFE6A70CC04,JIS STKM12A,STKM12A,STKM12A,JIS,STEEL,,340,175.0,206.0,80.0,0.3,7.86,35.0,,,Structural steel
FBFF2B9CDF1B4703802F31A2B95A3D6D,JIS STKM12C,STKM12C,STKM12C,JIS,STEEL,,470,355.0,206.0,80.0,0.3,7.86,20.0,,,Structural steel
25FCBEC50DD548CB8303419974A2389B,JIS SS400,SS400,SS400,JIS,STEEL,,400,235.0,206.0,80.0,0.3,7.86,,,,Structural steel
72FB776E349D4D6382425785236CEE04,JIS SS490,SS490,SS490,JIS,STEEL,,490,275.0,206.0,80.0,0.3,7.86,19.0,,141.0,Structural steel
2CABD25535754213AAE34AE590B7DBE4,JIS SM52OC,SM52OC,SM52OC,JIS,UNKNOWN,,520,335.0,206.0,80.0,0.3,7.86,19.0,,,Structural steel
45A488DE794A40FFB99F591916C651BE,JIS SM52OB,SM52OB,SM52OB,JIS,UNKNOWN,,520,335.0,206.0,80.0,0.3,7.86,19.0,,,Structural steel
28C9E1477A1B44A29477C36EDC5E9863,JIS STKM16A,STKM16A,STKM16A,JIS,STEEL,,510,325.0,206.0,80.0,0.3,7.86,20.0,,,Structural steel
E971D3F29E1847238635244DD653AA16,JIS STKM16C,STKM16C,STKM16C,JIS,STEEL,,620,460.0,206.0,80.0,0.3,7.86,12.0,,,Structural steel
C384299AD405495E8A23922207BC711D,JIS SM570,SM570,SM570,JIS,STEEL,,570,450.0,206.0,80.0,0.3,7.86,20.0,,169.0,Structural steel
96107C1A28904BDF81A513A5BC342B7F,JIS S10C,S10C,S10C,JIS,CARBON_STEEL,,420,300.0,206.0,80.0,0.3,7.86,16.0,,,Case-hardening steel
EC968BA8A3924971913CA54B8FBDDC3A,JIS S15C,S15C,S15C,JIS,CARBON_STEEL,,440,340.0,206.0,80.0,0.3,7.86,12.0,,,Case-hardening steel
949808FE81AD4CD6AFF6D2C6FAF00222,JIS S22C,S22C,S22C,JIS,CARBON_STEEL,,420,250.0,206.0,80.0,0.3,7.86,22.0,,,Heat-treatment steel
6C5059A1445E4BE79AFFEE7AC364E777,JIS S25C,S25C,S25C,JIS,CARBON_STEEL,,480,300.0,206.0,80.0,0.3,7.86,21.0,,,Heat-treatment steel
64ACC014EA604B75BB439221025F94BA,JIS S30C,S30C,S30C,JIS,CARBON_STEEL,,540,340.0,206.0,80.0,0.3,7.86,20.0,,,Heat-treatment steel
7234FA7A51714F27B041AD6F1240BCE2,JIS S35C,S35C,S35C,JIS,CARBON_STEEL,,600,370.0,206.0,80.0,0.3,7.86,19.0,,,Heat-treatment hardening steel
DA7D5B2D89424CB88E032E8F14F6A2BD,JIS S40C,S40C,S40C,JIS,CARBON_STEEL,,630,400.0,206.0,80.0,0.3,7.86,18.0,,,Heat-treatment steel
DC184B0FF63C4791A4214B153B61D0BF,JIS S45C,S45C,S45C,JIS,CARBON_STEEL,,650,430.0,206.0,80.0,0.3,7.86,16.0,,192.0,Heat-treatment hardening steel
0A9241E8035D4A608024121C94F61CF2,JIS S50C,S50C,S50C,JIS,CARBON_STEEL,,700,460.0,206.0,80.0,0.3,7.86,15.0,,,Heat-treatment hardening steel
317167E0CF49482893DE8D074141FA85,JIS S55C,S55C,S55C,JIS,CARBON_STEEL,,750,500.0,206.0,80.0,0.3,7.86,14.0,,,Heat-treatment steel
4189EC72A329451283D3B07C61C179E9,JIS S58C,S58C,S58C,JIS,CARBON_STEEL,,780,510.0,206.0,80.0,0.3,7.86,13.0,,210.0,Heat-treatment steel
365E2A99044045F0999F29F58D45B207,JIS SMn433,SMN433,SMN433,JIS,UNKNOWN,,700,490.0,206.0,80.0,0.3,7.86,15.0,,,Heat-treatment steel
6351DF6BAAB34E12B4DF7F7B7FFE6E95,JIS SCr430,SCR430,SCR430,JIS,UNKNOWN,,770,570.0,206.0,80.0,0.3,7.86,14.0,,,Heat-treatment steel
7F837835F76E4AC498C97362AD3B3A0D,JIS SCr435,SCR435,SCR435,JIS,UNKNOWN,,800,600.0,206.0,80.0,0.3,7.86,13.0,,,Heat-treatment hardening steel
975966BAA97E49E389DFF6053A64A5F7,JIS SCr440,SCR440,SCR440,JIS,UNKNOWN,,880,640.0,206.0,80.0,0.3,7.86,12.0,,,Heat-treatment hardening steel
BCBB45125B8F4221B558041B51A5F7CB,JIS SMnC420,SMNC420,SMNC420,JIS,UNKNOWN,,980,680.0,206.0,80.0,0.3,7.86,8.0,,,Case-hardening steel
EE5CCFBA6A894DC182FF60C8862DA43E,JIS SUP9,SUP9,SUP9,JIS,ALLOY_STEEL,heat treated,1226,1079.0,206.0,80.0,0.3,7.86,9.0,,,Spring steel
4934B8795B784840936AC0AB862B495E,JIS SCM430,SCM430,SCM430,JIS,ALLOY_STEEL,,830,630.0,206.0,80.0,0.3,7.86,13.0,,,Heat-treatment steel
F743BD558296479285D99874027B2B46,JIS SCM435,SCM435,SCM435,JIS,ALLOY_STEEL,,880,660.0,206.0,80.0,0.3,7.86,12.0,,,Heat-treatment steel
4A854143030C479E883A8EEC733C7D82,JIS SCM440,SCM440,SCM440,JIS,ALLOY_STEEL,,930,735.0,206.0,80.0,0.3,7.86,11.0,,,Heat-treatment hardening steel
E001CCC3CE2C4AAA9253F61C7A529BFC,JIS SCM445,SCM445,SCM445,JIS,ALLOY_STEEL,,860,680.0,206.0,80.0,0.3,7.86,12.0,,,Hardening steel
246BFE5B80D744C8B05EFACE150CF829,JIS SUP10,SUP10,SUP10,JIS,ALLOY_STEEL,,1226,1079.0,206.0,80.0,0.3,7.86,10.0,,,Spring steel
30334525EB2C48A782D5DB170CB2326F,JIS SNC815,SNC815,SNC815,JIS,ALLOY_STEEL,,930,680.0,206.0,80.0,0.3,7.86,10.0,,,Case-hardening steel
54F6674CB72F465C8D8E1CC5B86D7000,JIS SNCM815,SNCM815,SNCM815,JIS,UNKNOWN,,1100,800.0,206.0,80.0,0.3,7.86,9.0,,,Case-hardening steel
A164112854AA482BBC92DAD34B921CA7,JIS SNCM447,SNCM447,SNCM447,JIS,UNKNOWN,,1100,900.0,206.0,80.0,0.3,7.86,10.0,,,Heat-treatment steel
0B70C2A36C4F43FB81DA06EC5E6B6D74,JIS SNCM630,SNCM630,SNCM630,JIS,UNKNOWN,,1200,1000.0,206.0,80.0,0.3,7.86,9.0,,,Heat-treatment steel
BFC77E56419445E2912EE11EEF61B603,JIS SUS403,SUS403,SUS403,JIS,STAINLESS_STEEL,,588,392.0,206.0,80.0,0.3,7.86,25.0,,,Stainless steel
0BD88296A1234E8AAF72F46BC5CE5AA6,JIS SUS405,SUS405,SUS405,JIS,STAINLESS_STEEL,,412,177.0,206.0,80.0,0.3,7.86,20.0,,,Heat-resisting stainless steel
5A9511B9BF3845B3BA57053D27017330,JIS SUS410,SUS410,SUS410,JIS,STAINLESS_STEEL,,539,343.0,206.0,80.0,0.3,7.86,25.0,,,Stainless steel
660B259F0FF544658C6DF771B5023075,JIS SUS420J1,SUS420J1,SUS420J1,JIS,STAINLESS_STEEL,,637,441.0,206.0,80.0,0.3,7.86,20.0,,,Stainless steel
3F31BCD9146043B3AFAD5694A6A3AAD5,JIS SUS420J2,SUS420J2,SUS420J2,JIS,STAINLESS_STEEL,,735,539.0,206.0,80.0,0.3,7.86,12.0,,,Stainless steel
E3B2F49211F347E3AE0A24270BD6ED3C,JIS SUS430,SUS430,SUS430,JIS,STAINLESS_STEEL,,430,205.0,206.0,80.0,0.3,7.86,22.0,,,Stainless steel
935026D873D04E8E8A0CEC6950382B31,JIS SUS431,SUS431,SUS431,JIS,STAINLESS_STEEL,,785,588.0,206.0,80.0,0.3,7.86,15.0,,,Stainless steel
8CE9044C3D91492C8FCE47EF916C9AC5,JIS SUS304,SUS304,SUS304,JIS,STAINLESS_STEEL,,520,205.0,206.0,80.0,0.3,7.86,40.0,,,Stainless steel
1B5CEDFF22BC4E038F06CFEACFCC5A51,JIS SUS303,SUS303,SUS303,JIS,STAINLESS_STEEL,,520,205.0,206.0,80.0,0.3,7.86,40.0,,,Stainless steel
F5F706AC513342E8877C7D43CCC4DCE4,JIS SUS316,SUS316,SUS316,JIS,STAINLESS_STEEL,,520,205.0,206.0,80.0,0.3,7.86,40.0,,,Stainless steel
3F6D20D73891443F80ABA9B2778B45F3,JIS SUS316L,SUS316L,SUS316L,JIS,STAINLESS_STEEL,,480,175.0,206.0,80.0,0.3,7.86,40.0,,,Stainless steel
83C189AD11584A7AAAFE2F1D0C1507D1,JIS SUS321,SUS321,SUS321,JIS,STAINLESS_STEEL,,520,205.0,206.0,80.0,0.3,7.86,40.0,,,Heat-resisting stainless steel
FA98CF08227343118E4045B8C2C2BC97,JIS SUS304L,SUS304L,SUS304L,JIS,STAINLESS_STEEL,,480,175.0,206.0,80.0,0.3,7.86,40.0,,,Stainless steel
3A8F73A3EC134C5BA72A6597D0D0007D,JIS SUS3093,SUS3093,SUS3093,JIS,STAINLESS_STEEL,,520,205.0,206.0,80.0,0.3,7.86,40.0,,,Heat-resistant steel
51BC6B90F8184AFAA0409A8465A5BA9B,JIS SUH1,SUH1,SUH1,JIS,HEAT_RESISTANT_STEEL,,930,685.0,206.0,80.0,0.3,7.86,15.0,,,Heat-resistant steel
AC7E5EE7FEAE4945A12C5B7CA7668E43,JIS SUH330,SUH330,SUH330,JIS,HEAT_RESISTANT_STEEL,,560,205.0,206.0,80.0,0.3,7.86,40.0,,,Heat-resistant steel
31BA73C9A4E34E4DBF78C950F4C0EA1A,JIS SUH310,SUH310,SUH310,JIS,HEAT_RESISTANT_STEEL,,590,205.0,206.0,80.0,0.3,7.86,40.0,,,Heat-resistant steel
F7A9289885CD48DC8F7CE65138DD61A2,JIS SUH35,SUH35,SUH35,JIS,HEAT_RESISTANT_STEEL,,880,560.0,206.0,80.0,0.3,7.86,8.0,,,Heat-resistant steel
4CB7C0895D3C4E369E4B87B756F26725,Grey cast iron,GREY CAST IRON,GREY CAST IRON,JIS,CAST_IRON,,150,150.0,85.0,34.0,0.25,7.16,,,190.0,Grey cast iron
C56510CA1A514586B57FA1DEDEF9381F,Grey cast iron,GREY CAST IRON,GREY CAST IRON,JIS,CAST_IRON,,200,200.0,85.0,34.0,0.25,7.16,,,210.0,Grey cast iron
E954C28700D9457484FBE1A6EC3F7C08,Grey cast iron,GREY CAST IRON,GREY CAST IRON,JIS,CAST_IRON,,250,250.0,85.0,34.0,0.25,7.16,,,230.0,Grey cast iron
5F3EA6C8EE4F4129A1C3D20B8AF50999,Grey cast iron,GREY CAST IRON,GREY CAST IRON,JIS,CAST_IRON,,300,300.0,85.0,34.0,0.25,7.16,,,250.0,Grey cast iron
48002D4F94F84AC9B4820173CB6B720B,Grey cast iron,GREY CAST IRON,GREY CAST IRON,JIS,CAST_IRON,,350,350.0,85.0,34.0,0.25,7.16,,,260.0,Grey cast iron
FF34D361E5F340F2A9E6595868F01D7B,Nodular cast iron,NODULAR CAST IRON,NODULAR CAST IRON,JIS,NODULAR_CAST_IRON,,500,320.0,169.0,70.0,0.2,7.16,,,180.0,Nodular cast iron
512A80EC21EA416BA2725B38BA8096EF,Nodular cast iron,NODULAR CAST IRON,NODULAR CAST IRON,JIS,NODULAR_CAST_IRON,,600,370.0,169.0,70.0,0.2,7.16,,,210.0,Nodular cast iron
38526441BA8741CA979DBF870D0B8A9B,Nodular cast iron,NODULAR CAST IRON,NODULAR CAST IRON,JIS,NODULAR_CAST_IRON,,700,420.0,169.0,70.0,0.2,7.16,,,230.0,Nodular cast iron
CAC03D7EB1AA45E68EFF92A2EF4C3D9B,Nodular cast iron,NODULAR CAST IRON,NODULAR CAST IRON,JIS,NODULAR_CAST_IRON,,800,480.0,169.0,70.0,0.2,7.16,,,240.0,Nodular cast iron
45C82A36EC644F8BB6170A99ED819B62,Malleable cast iron,MALLEABLE CAST IRON,MALLEABLE CAST IRON,JIS,MALLEABLE_CAST_IRON,,400,180.0,160.0,64.0,0.27,7.16,4.0,,220.0,Malleable cast iron
BC74F870412F4DDBADDEF1063C1C079F,Malleable cast iron,MALLEABLE CAST IRON,MALLEABLE CAST IRON,JIS,MALLEABLE_CAST_IRON,,500,260.0,160.0,64.0,0.27,7.16,4.0,,230.0,Malleable cast iron
