Repository: Hdave00/Biomaterial-Selection-and-Bioinformatics-Tool

# Biomaterial-Selection-and-Bioinformatics-Tool

## NOTE-- This README is incomplete as of now, basic operational instructions only, complete details coming very soon!

## IMPORTANT -- Due to a python module failure, in matplotlib, the database is running into seg faults on streamlit, as a result only Metals and Alloys can be looked up in the Material Selection domain, and no other data is available! All other functionality in the other 2 domains is fully intact!

## Refer to the clean repo for code and implementation details, current repo is buggy! https://github.com/Hdave00/biomat-clean

A modern Streamlit-based biomaterials intelligence platform combining:

* **Local database search** (details coming soon...)
* **Materials Project API integration** (real-time crystal structure, elasticity, magnetism, bonding, oxidation, and thermodynamic data) details coming soon
* **3D structure visualization** using **py3Dmol**
    - Visualisation not yet implemented for 3D Structures of elements/materials, more details coming soon...
* **Machine-learning pipelines** for structure prediction (details coming ...)

This project is part of a larger effort to build an intelligent decision-support system for materials science and biomaterials engineering.

---

Platform is live on Streamlit!

[Visit The app on Streamlit](https://biomat-clean-dp4kc46azxnzdlx9n9x3af.streamlit.app/)

---

File: master_data/unified_material_data.csv (part 1 of 24)
Material_ID,Material_Raw,Material_Name,Clean_Name,Standard,Material_Type,Heat treatment,Tensile_Strength_MPa,Tensile_Strength_MPa,Yield_Strength_MPa,Yield_Strength_MPa,Youngs_Modulus_GPa,Shear_Modulus_GPa,Poisson_Ratio,Poisson_Ratio,Density_gcm3,Elongation_percent,Elongation_percent,Hardness_BHN,Hardness_BHN,Hardness_HV,Hardness_HV,Notes
D8894772B88F495093C43AF905AB6373,Steel SAE 1015,STEEL SAE 1015,STEEL SAE 1015,ANSI,STEEL,as-rolled,421.0,,314.0,,207.0,79.0,0.3,,7.86,39.0,,126.0,,,,
05982AC66F064F9EBC709E7A4164613A,Steel SAE 1015,STEEL SAE 1015,STEEL SAE 1015,ANSI,STEEL,normalized,424.0,,324.0,,207.0,79.0,0.3,,7.86,37.0,,121.0,,,,
356D6E63FF9A49A3AB23BF66BAC85DC3,Steel SAE 1015,STEEL SAE 1015,STEEL SAE 1015,ANSI,STEEL,annealed,386.0,,284.0,,207.0,79.0,0.3,,7.86,37.0,,111.0,,,,
1C758F8714AC4E0D9BD8D8AE1625AECD,Steel SAE 1020,STEEL SAE 1020,STEEL SAE 1020,ANSI,STEEL,as-rolled,448.0,,331.0,,207.0,79.0,0.3,,7.86,36.0,,143.0,,,,
DCE10036FC1946FC8C9108D598D116AD,Steel SAE 1020,STEEL SAE 1020,STEEL SAE 1020,ANSI,STEEL,normalized,441.0,,346.0,,207.0,79.0,0.3,,7.86,35.8,,131.0,,,,
2EC038241908434FA714FEEBE24DDEFE,Steel SAE 1020,STEEL SAE 1020,STEEL SAE 1020,ANSI,STEEL,annealed,395.0,,295.0,,207.0,79.0,0.3,,7.86,36.5,,111.0,,,,
356B183DD9E34A1C80A5028D43B9E149,Steel SAE 1022,STEEL SAE 1022,STEEL SAE 1022,ANSI,STEEL,as-rolled,503.0,,359.0,,207.0,79.0,0.3,,7.86,35.0,,149.0,,,,
95CB82FA86314D8490932A9E740744E3,Steel SAE 1022,STEEL SAE 1022,STEEL SAE 1022,ANSI,STEEL,normalized,483.0,,359.0,,207.0,79.0,0.3,,7.86,34.0,,143.0,,,,
942333E2D11B4C2CA0B9DFD6D1CE38E0,Steel SAE 1022,STEEL SAE 1022,STEEL SAE 1022,ANSI,STEEL,annealed,450.0,,317.0,,207.0,79.0,0.3,,7.86,35.0,,137.0,,,,
5E035DD0692F47E3A92EB298101AA124,Steel SAE 1030,STEEL SAE 1030,STEEL SAE 1030,ANSI,STEEL,as-rolled,552.0,,345.0,,207.0,79.0,0.3,,7.86,32.0,,179.0,,,,
8C9BE76E417841C3B821D4776B498039,Steel SAE 1030,STEEL SAE 1030,STEEL SAE 1030,ANSI,STEEL,normalized,517.0,,345.0,,207.0,79.0,0.3,,7.86,32.0,,149.0,,,,
39E235137DD74F3CA35EA024AFD04964,Steel SAE 1030,STEEL SAE 1030,STEEL SAE 1030,ANSI,STEEL,annealed,464.0,,341.0,,207.0,79.0,0.3,,7.86,31.0,,126.0,,,,
436484F7350147F7A2982D1410FB03CC,Steel SAE 1030,STEEL SAE 1030,STEEL SAE 1030,ANSI,STEEL,tempered at 400 F,848.0,,648.0,,207.0,79.0,0.3,,7.86,17.0,,495.0,,,,
65BF7EFEEAE24296AC60198D15FCEFD6,Steel SAE 1040,STEEL SAE 1040,STEEL SAE 1040,ANSI,STEEL,as-rolled,621.0,,414.0,,207.0,79.0,0.3,,7.86,25.0,,201.0,,,,
E9134C5FCB8C41569B3B50315A4D13A5,Steel SAE 1040,STEEL SAE 1040,STEEL SAE 1040,ANSI,STEEL,normalized,590.0,,374.0,,207.0,79.0,0.3,,7.86,28.0,,170.0,,,,
CEEFEC39D52C4CBC9FD7A599BF6E4078,Steel SAE 1040,STEEL SAE 1040,STEEL SAE 1040,ANSI,STEEL,annealed,519.0,,353.0,,207.0,79.0,0.3,,7.86,30.0,,149.0,,,,
C3F57A34049943E98579CCEF761EE90D,Steel SAE 1040,STEEL SAE 1040,STEEL SAE 1040,ANSI,STEEL,tempered at 400 F,779.0,,593.0,,207.0,79.0,0.3,,7.86,19.0,,262.0,,,,
6BB34C63B60749ADA2E4522BE8B284E2,Steel SAE 1050,STEEL SAE 1050,STEEL SAE 1050,ANSI,STEEL,as-rolled,724.0,,414.0,,207.0,79.0,0.3,,7.86,20.0,,229.0,,,,
5D7646BB490A4A41A0C059C46224189F,Steel SAE 1050,STEEL SAE 1050,STEEL SAE 1050,ANSI,STEEL,normalized,748.0,,427.0,,207.0,79.0,0.3,,7.86,20.0,,217.0,,,,
4DD78B764534417698C437FBECD1B914,Steel SAE 1050,STEEL SAE 1050,STEEL SAE 1050,ANSI,STEEL,annealed,636.0,,365.0,,207.0,79.0,0.3,,7.86,23.7,,187.0,,,,
60F13C35666C4904BB693C60FFC8297E,Steel SAE 1050,STEEL SAE 1050,STEEL SAE 1050,ANSI,STEEL,tempered at 600 F,979.0,,724.0,,207.0,79.0,0.3,,7.86,14.0,,321.0,,,,
EC7B0B89340448B2A2A9AA29CC77DFB8,Steel SAE 1060,STEEL SAE 1060,STEEL SAE 1060,ANSI,STEEL,as-rolled,814.0,,483.0,,207.0,79.0,0.3,,7.86,17.0,,241.0,,,,
EDF9BFB1E0D14FADAAFE02B8B7157D69,Steel SAE 1060,STEEL SAE 1060,STEEL SAE 1060,ANSI,STEEL,normalized,776.0,,421.0,,207.0,79.0,0.3,,7.86,18.0,,229.0,,,,
2A8B4A39AA164951BF57C49A2FD5A8C0,Steel SAE 1060,STEEL SAE 1060,STEEL SAE 1060,ANSI,STEEL,annealed,626.0,,372.0,,207.0,79.0,0.3,,7.86,22.5,,179.0,,,,
51BB6C68630743439C326AAF86EA0D7C,Steel SAE 1060,STEEL SAE 1060,STEEL SAE 1060,ANSI,STEEL,tempered at 600 F,1103.0,,779.0,,207.0,79.0,0.3,,7.86,13.0,,321.0,,,,
677DEA95360F4ED08E9D8BA76BD75254,Steel SAE 1080,STEEL SAE 1080,STEEL SAE 1080,ANSI,STEEL,as-rolled,965.0,,586.0,,207.0,79.0,0.3,,7.86,12.0,,293.0,,,,
E675A2F2E21E40B8830C1B3F23114D89,Steel SAE 1080,STEEL SAE 1080,STEEL SAE 1080,ANSI,STEEL,normalized,1010.0,,524.0,,207.0,79.0,0.3,,7.86,11.0,,293.0,,,,
4D3E61A5DD21432FA051902D9F8B4567,Steel SAE 1080,STEEL SAE 1080,STEEL SAE 1080,ANSI,STEEL,annealed,615.0,,376.0,,207.0,79.0,0.3,,7.86,24.7,,174.0,,,,
CE4812A480FD405E8E0DAA0516695E81,Steel SAE 1080,STEEL SAE 1080,STEEL SAE 1080,ANSI,STEEL,tempered at 600 F,1303.0,,979.0,,207.0,79.0,0.3,,7.86,12.0,,388.0,,,,
683B75ED3E71416BA59C281AA8342B0A,Steel SAE 1095,STEEL SAE 1095,STEEL SAE 1095,ANSI,STEEL,as-rolled,965.0,,572.0,,207.0,79.0,0.3,,7.86,9.0,,293.0,,,,
5624C3966397415184BEEE0B6D6EEF68,Steel SAE 1095,STEEL SAE 1095,STEEL SAE 1095,ANSI,STEEL,normalized,1014.0,,500.0,,207.0,79.0,0.3,,7.86,9.5,,293.0,,,,
388DD3EB93E1425BACFFD7A927F1E4B1,Steel SAE 1095,STEEL SAE 1095,STEEL SAE 1095,ANSI,STEEL,annealed,657.0,,379.0,,207.0,79.0,0.3,,7.86,13.0,,192.0,,,,
18E85A7791694976A24C8E052BD13769,Steel SAE 1095,STEEL SAE 1095,STEEL SAE 1095,ANSI,STEEL,tempered at 400 F,1289.0,,827.0,,207.0,79.0,0.3,,7.86,10.0,,401.0,,,,
76D2C71250F34F3BB4E20D9795D8FDF9,Steel SAE 1117,STEEL SAE 1117,STEEL SAE 1117,ANSI,STEEL,as-rolled,487.0,,305.0,,207.0,79.0,0.3,,7.86,33.0,,143.0,,,,
8F59F91D01774EAD9862D688E8862F62,Steel SAE 1117,STEEL SAE 1117,STEEL SAE 1117,ANSI,STEEL,normalized,467.0,,303.0,,207.0,79.0,0.3,,7.86,33.5,,137.0,,,,
5412CBE18E014D6CA2349F98FDCB7CF1,Steel SAE 1117,STEEL SAE 1117,STEEL SAE 1117,ANSI,STEEL,annealed,429.0,,279.0,,207.0,79.0,0.3,,7.86,32.8,,121.0,,,,
B31ADD3ACE6D429EAED969BF1A48FCE8,Steel SAE 1118,STEEL SAE 1118,STEEL SAE 1118,ANSI,STEEL,as-rolled,521.0,,316.0,,207.0,79.0,0.3,,7.86,32.0,,149.0,,,,
14E4B51BED3342A7936E3D09E5E5B406,Steel SAE 1118,STEEL SAE 1118,STEEL SAE 1118,ANSI,STEEL,normalized,477.0,,319.0,,207.0,79.0,0.3,,7.86,33.5,,143.0,,,,
AEFFF966ED4E441BB320C8A8A4365FFA,Steel SAE 1118,STEEL SAE 1118,STEEL SAE 1118,ANSI,STEEL,annealed,450.0,,284.0,,207.0,79.0,0.3,,7.86,34.5,,131.0,,,,
CF27002A1B9448539D2074C9C99A411A,Steel SAE 1137,STEEL SAE 1137,STEEL SAE 1137,ANSI,STEEL,as-rolled,627.0,,379.0,,207.0,79.0,0.3,,7.86,28.0,,192.0,,,,
B9823642AF7E4A239F39B049736B33CF,Steel SAE 1137,STEEL SAE 1137,STEEL SAE 1137,ANSI,STEEL,normalized,669.0,,396.0,,207.0,79.0,0.3,,7.86,22.5,,197.0,,,,
F9E819061E7A4AC799912C9C718136E0,Steel SAE 1137,STEEL SAE 1137,STEEL SAE 1137,ANSI,STEEL,annealed,584.0,,345.0,,207.0,79.0,0.3,,7.86,26.8,,174.0,,,,
4955B1FBC76643B0A1C62062B4DDDEEB,Steel SAE 1137,STEEL SAE 1137,STEEL SAE 1137,ANSI,STEEL,tempered at 400 F,1082.0,,938.0,,207.0,79.0,0.3,,7.86,5.0,,352.0,,,,
B0802701EBB749C9AE296C2ACFA172FE,Steel SAE 1141,STEEL SAE 1141,STEEL SAE 1141,ANSI,STEEL,as-rolled,676.0,,359.0,,207.0,79.0,0.3,,7.86,22.0,,192.0,,,,
55104F2A46594921B7EA1A69A87AB996,Steel SAE 1141,STEEL SAE 1141,STEEL SAE 1141,ANSI,STEEL,normalized,707.0,,405.0,,207.0,79.0,0.3,,7.86,22.7,,201.0,,,,
53A2EC1C4EA24F5AB1E229C4D9E61828,Steel SAE 1141,STEEL SAE 1141,STEEL SAE 1141,ANSI,STEEL,annealed,598.0,,353.0,,207.0,79.0,0.3,,7.86,25.5,,163.0,,,,
F013E5DB6E4247368996B896F7B42124,Steel SAE 1141,STEEL SAE 1141,STEEL SAE 1141,ANSI,STEEL,tempered at 400 F,1634.0,,1213.0,,207.0,79.0,0.3,,7.86,6.0,,461.0,,,,
E766C49F05B941258F0D26D634F9B09C,Steel SAE 1144,STEEL SAE 1144,STEEL SAE 1144,ANSI,STEEL,as-rolled,703.0,,421.0,,207.0,79.0,0.3,,7.86,21.0,,212.0,,,,
A6957B64C23249A9B9098108B8822ABD,Steel SAE 1144,STEEL SAE 1144,STEEL SAE 1144,ANSI,STEEL,normalized,667.0,,400.0,,207.0,79.0,0.3,,7.86,21.0,,197.0,,,,
70DFA279BC8646BB9186C383AC15A1B7,Steel SAE 1144,STEEL SAE 1144,STEEL SAE 1144,ANSI,STEEL,annealed,584.0,,346.0,,207.0,79.0,0.3,,7.86,24.8,,167.0,,,,
1EA0C63CE8E646B48BDD0A2CEB4F84AD,Steel SAE 1144,STEEL SAE 1144,STEEL SAE 1144,ANSI,STEEL,tempered at 400 F,876.0,,627.0,,207.0,79.0,0.3,,7.86,17.0,,277.0,,,,
DD26C8179B3E480496DF925718220483,Steel SAE 1340,STEEL SAE 1340,STEEL SAE 1340,ANSI,STEEL,normalized,836.0,,558.0,,207.0,79.0,0.3,,7.86,22.0,,248.0,,,,
279530D698244B6A8D45448148B661C9,Steel SAE 1340,STEEL SAE 1340,STEEL SAE 1340,ANSI,STEEL,annealed,703.0,,436.0,,207.0,79.0,0.3,,7.86,25.5,,207.0,,,,
D39EB1FD3E0241B599A4E47F81CFAA23,Steel SAE 1340,STEEL SAE 1340,STEEL SAE 1340,ANSI,STEEL,tempered at 400 F,1806.0,,1593.0,,207.0,79.0,0.3,,7.86,11.0,,505.0,,,,
62DAD57F176D4491BCBF13927AB5486D,Steel SAE 3140,STEEL SAE 3140,STEEL SAE 3140,ANSI,STEEL,normalized,891.0,,600.0,,207.0,79.0,0.3,,7.86,19.7,,262.0,,,,
849657544E284411BDFD5159978EE22F,Steel SAE 3140,STEEL SAE 3140,STEEL SAE 3140,ANSI,STEEL,annealed,689.0,,422.0,,207.0,79.0,0.3,,7.86,24.5,,197.0,,,,
EF66164C6CFE430B937654F70E12D7EC,Steel SAE 4037,STEEL SAE 4037,STEEL SAE 4037,ANSI,STEEL,tempered at 400 F,1027.0,,758.0,,207.0,79.0,0.3,,7.86,6.0,,310.0,,,,
1351D7DC9B18472F95F575337A1358B6,Steel SAE 4042,STEEL SAE 4042,STEEL SAE 4042,ANSI,STEEL,tempered at 400 F,1800.0,,1662.0,,207.0,79.0,0.3,,7.86,12.0,,516.0,,,,
E20EC626F1E841248C34272843C62F7B,Steel SAE 4130,STEEL SAE 4130,STEEL SAE 4130,ANSI,STEEL,normalized,669.0,,436.0,,207.0,79.0,0.3,,7.86,25.5,,197.0,,,,
99C77C3670B54339B60D684BA6E81764,Steel SAE 4130,STEEL SAE 4130,STEEL SAE 4130,ANSI,STEEL,annealed,560.0,,360.0,,207.0,79.0,0.3,,7.86,28.2,,156.0,,,,
8638842ED9F44FA2AD535A9429DE4BB3,Steel SAE 4130,STEEL SAE 4130,STEEL SAE 4130,ANSI,STEEL,tempered at 400 F,1627.0,,1462.0,,207.0,79.0,0.3,,7.86,10.0,,467.0,,,,
676EAF141CD24D92A7C598DFB07ADD96,Steel SAE 4140,STEEL SAE 4140,STEEL SAE 4140,ANSI,STEEL,normalized,1020.0,,655.0,,207.0,79.0,0.3,,7.86,17.7,,302.0,,,,
F9992EBE68824E398334E26710CE817F,Steel SAE 4140,STEEL SAE 4140,STEEL SAE 4140,ANSI,STEEL,annealed,655.0,,417.0,,207.0,79.0,0.3,,7.86,25.7,,197.0,,,,
A7414D9AC1834478929B86F5EA58628D,Steel SAE 4140,STEEL SAE 4140,STEEL SAE 4140,ANSI,STEEL,tempered at 400 F,1772.0,,1641.0,,207.0,79.0,0.3,,7.86,8.0,,510.0,,,,
0CAC547704BE468E93FC049EC957CCBA,Steel SAE 4150,STEEL SAE 4150,STEEL SAE 4150,ANSI,STEEL,normalized,1155.0,,734.0,,207.0,79.0,0.3,,7.86,11.7,,321.0,,,,
76B0AE8D9FC84B19B8C9777F23F7535C,Steel SAE 4150,STEEL SAE 4150,STEEL SAE 4150,ANSI,STEEL,annealed,729.0,,379.0,,207.0,79.0,0.3,,7.86,20.2,,197.0,,,,
0A6487FACA444912BA9AD9187C817B9C,Steel SAE 4150,STEEL SAE 4150,STEEL SAE 4150,ANSI,STEEL,tempered at 400 F,1931.0,,1724.0,,207.0,79.0,0.3,,7.86,10.0,,530.0,,,,
900569479B7A433ABE2D53767A0878F2,Steel SAE 4320,STEEL SAE 4320,STEEL SAE 4320,ANSI,STEEL,normalized,793.0,,464.0,,207.0,79.0,0.3,,7.86,20.8,,235.0,,,,
77BFFA21FE4744069205BF8C549141D0,Steel SAE 4320,STEEL SAE 4320,STEEL SAE 4320,ANSI,STEEL,annealed,579.0,,425.0,,207.0,79.0,0.3,,7.86,29.0,,163.0,,,,
689FB068F4FA47B2B368C374BFC50C29,Steel SAE 4340,STEEL SAE 4340,STEEL SAE 4340,ANSI,STEEL,normalized,1279.0,,862.0,,207.0,79.0,0.3,,7.86,12.2,,363.0,,,,
51C972EA2EF04A728F9F537C74F69671,Steel SAE 4340,STEEL SAE 4340,STEEL SAE 4340,ANSI,STEEL,annealed,745.0,,472.0,,207.0,79.0,0.3,,7.86,22.0,,217.0,,,,
40312809F59B4904AE2865372AD4C1F5,Steel SAE 4340,STEEL SAE 4340,STEEL SAE 4340,ANSI,STEEL,tempered at 400 F,1875.0,,1675.0,,207.0,79.0,0.3,,7.86,10.0,,520.0,,,,
642039B632684DBB8C35AB46B2B30047,Steel SAE 4620,STEEL SAE 4620,STEEL SAE 4620,ANSI,STEEL,normalized,574.0,,366.0,,207.0,79.0,0.3,,7.86,29.0,,174.0,,,,
1A42AEA1CB5F426E8C626FFC15F9C53A,Steel SAE 4620,STEEL SAE 4620,STEEL SAE 4620,ANSI,STEEL,annealed,512.0,,372.0,,207.0,79.0,0.3,,7.86,31.3,,149.0,,,,
86D694E8101348BEB38DD49AC88C20A3,Steel SAE 4820,STEEL SAE 4820,STEEL SAE 4820,ANSI,STEEL,normalized,755.0,,484.0,,207.0,79.0,0.3,,7.86,24.0,,229.0,,,,
B46E961340E14196B2580DEBF16E0369,Steel SAE 4820,STEEL SAE 4820,STEEL SAE 4820,ANSI,STEEL,annealed,681.0,,464.0,,207.0,79.0,0.3,,7.86,22.3,,197.0,,,,
4DA8385C719D4A69826B2611122C2C1A,Steel SAE 5046,STEEL SAE 5046,STEEL SAE 5046,ANSI,STEEL,tempered at 400 F,1744.0,,1407.0,,207.0,79.0,0.3,,7.86,9.0,,482.0,,,,
DF94587BEC0E447E89452D80240483C5,Steel SAE 5130,STEEL SAE 5130,STEEL SAE 5130,ANSI,STEEL,tempered at 400 F,1613.0,,1517.0,,207.0,79.0,0.3,,7.86,10.0,,475.0,,,,
EFD90FA98D684823B2FE7D7E03959C7A,Steel SAE 5140,STEEL SAE 5140,STEEL SAE 5140,ANSI,STEEL,normalized,793.0,,472.0,,207.0,79.0,0.3,,7.86,22.7,,229.0,,,,
93C8A8F26610442C9E6E373AF55A4FBE,Steel SAE 5140,STEEL SAE 5140,STEEL SAE 5140,ANSI,STEEL,annealed,572.0,,293.0,,207.0,79.0,0.3,,7.86,28.6,,167.0,,,,
48166F06C0144B878E9104A65AC6F831,Steel SAE 5140,STEEL SAE 5140,STEEL SAE 5140,ANSI,STEEL,tempered at 400 F,1793.0,,1641.0,,207.0,79.0,0.3,,7.86,9.0,,490.0,,,,
E84590929F054F399D4B890715AA82DB,Steel SAE 5150,STEEL SAE 5150,STEEL SAE 5150,ANSI,STEEL,normalized,870.0,,529.0,,207.0,79.0,0.3,,7.86,20.7,,255.0,,,,
C3EA5AD0DAE341A6AB3B8CD6EC191D50,Steel SAE 5150,STEEL SAE 5150,STEEL SAE 5150,ANSI,STEEL,annealed,676.0,,357.0,,207.0,79.0,0.3,,7.86,22.0,,197.0,,,,
59714293436F4E3AAFB6C7C21BCB8D6A,Steel SAE 5150,STEEL SAE 5150,STEEL SAE 5150,ANSI,STEEL,tempered at 400 F,1944.0,,1731.0,,207.0,79.0,0.3,,7.86,5.0,,525.0,,,,
C500FBB2FE424BD6A5C3804013E041E4,Steel SAE 5160,STEEL SAE 5160,STEEL SAE 5160,ANSI,STEEL,normalized,957.0,,531.0,,207.0,79.0,0.3,,7.86,17.5,,269.0,,,,
23FDAACF3EE5449195F65F16F609D4D6,Steel SAE 5160,STEEL SAE 5160,STEEL SAE 5160,ANSI,STEEL,annealed,722.0,,276.0,,207.0,79.0,0.3,,7.86,17.2,,197.0,,,,
D7C18C6812084E65B3E2719ECC60765C,Steel SAE 5160,STEEL SAE 5160,STEEL SAE 5160,ANSI,STEEL,tempered at 400 F,2220.0,,1793.0,,207.0,79.0,0.3,,7.86,4.0,,627.0,,,,
995316D125324A8E8A692E5E13334E99,Steel SAE 6150,STEEL SAE 6150,STEEL SAE 6150,ANSI,STEEL,normalized,939.0,,615.0,,207.0,79.0,0.3,,7.86,21.8,,269.0,,,,
C66C891B7F304727A2A4BF6AC6BB527B,Steel SAE 6150,STEEL SAE 6150,STEEL SAE 6150,ANSI,STEEL,annealed,667.0,,412.0,,207.0,79.0,0.3,,7.86,23.0,,197.0,,,,
59CA95AEB9D94C1EAAAD627C601EE5AE,Steel SAE 6150,STEEL SAE 6150,STEEL SAE 6150,ANSI,STEEL,tempered at 400 F,1931.0,,1689.0,,207.0,79.0,0.3,,7.86,8.0,,538.0,,,,
2E4BC847E6B54D21BC69AD30393DCFEE,Steel SAE 8620,STEEL SAE 8620,STEEL SAE 8620,ANSI,STEEL,normalized,633.0,,357.0,,207.0,79.0,0.3,,7.86,26.3,,183.0,,,,
8F16966CB0284A36BAFD4E01AAC804F9,Steel SAE 8620,STEEL SAE 8620,STEEL SAE 8620,ANSI,STEEL,annealed,536.0,,385.0,,207.0,79.0,0.3,,7.86,31.3,,149.0,,,,
52B681AD628C42C88D4E60ED8D4307A9,Steel SAE 8630,STEEL SAE 8630,STEEL SAE 8630,ANSI,STEEL,normalized,650.0,,429.0,,207.0,79.0,0.3,,7.86,23.5,,187.0,,,,
EC86DACF22434C808E85D14845FA25F3,Steel SAE 8630,STEEL SAE 8630,STEEL SAE 8630,ANSI,STEEL,annealed,564.0,,372.0,,207.0,79.0,0.3,,7.86,29.0,,156.0,,,,
FF15759DE83F481EB447ED12A677851D,Steel SAE 8630,STEEL SAE 8630,STEEL SAE 8630,ANSI,STEEL,tempered at 400 F,1641.0,,1503.0,,207.0,79.0,0.3,,7.86,9.0,,465.0,,,,
D18C57467E3D439EA62473DC3D8DB6BA,Steel SAE 8640,STEEL SAE 8640,STEEL SAE 8640,ANSI,STEEL,tempered at 400 F,1862.0,,1669.0,,207.0,79.0,0.3,,7.86,10.0,,505.0,,,,
C863DF7515C14B09922C8387B8C52638,Steel SAE 8650,STEEL SAE 8650,STEEL SAE 8650,ANSI,STEEL,normalized,1024.0,,688.0,,207.0,79.0,0.3,,7.86,14.0,,302.0,,,,
5CBE1648872F4095BBE8A4464F646437,Steel SAE 8650,STEEL SAE 8650,STEEL SAE 8650,ANSI,STEEL,annealed,715.0,,386.0,,207.0,79.0,0.3,,7.86,22.5,,212.0,,,,
0DB6991D187947A39B15B06AB9FEEB79,Steel SAE 8650,STEEL SAE 8650,STEEL SAE 8650,ANSI,STEEL,tempered at 400 F,1937.0,,1675.0,,207.0,79.0,0.3,,7.86,10.0,,525.0,,,,
D15269446FEB40C29A5E661991D4DBB0,Steel SAE 8660,STEEL SAE 8660,STEEL SAE 8660,ANSI,STEEL,tempered at 800 F,1634.0,,1551.0,,207.0,79.0,0.3,,7.86,13.0,,460.0,,,,
B75417F6D216424D9AF09771B2C39A85,Steel SAE 8740,STEEL SAE 8740,STEEL SAE 8740,ANSI,STEEL,normalized,929.0,,607.0,,207.0,79.0,0.3,,7.86,16.0,,269.0,,,,
32D908D930EC4DA3889F7D26D7E72E31,Steel SAE 8740,STEEL SAE 8740,STEEL SAE 8740,ANSI,STEEL,annealed,695.0,,415.0,,207.0,79.0,0.3,,7.86,22.2,,201.0,,,,
0B638593127147AAB0EA387D1DFCC653,Steel SAE 8740,STEEL SAE 8740,STEEL SAE 8740,ANSI,STEEL,tempered at 400 F,1999.0,,1655.0,,207.0,79.0,0.3,,7.86,10.0,,578.0,,,,
ACEBB80CDC354F8BBF91798E38C663BF,Steel SAE 9255,STEEL SAE 9255,STEEL SAE 9255,ANSI,STEEL,normalized,933.0,,579.0,,207.0,79.0,0.3,,7.86,19.7,,269.0,,,,
98B29985B2BF47A8BDB224B16BFCEBDD,Steel SAE 9255,STEEL SAE 9255,STEEL SAE 9255,ANSI,STEEL,annealed,774.0,,486.0,,207.0,79.0,0.3,,7.86,21.7,,229.0,,,,
AB075783A9CC46C7A8F374F08BBB7357,Steel SAE 9255,STEEL SAE 9255,STEEL SAE 9255,ANSI,STEEL,tempered at 400 F,2103.0,,2048.0,,207.0,79.0,0.3,,7.86,1.0,,601.0,,,,
85C5BB31FDEC427E8300403ED6E64D9C,Steel SAE 9260,STEEL SAE 9260,STEEL SAE 9260,ANSI,STEEL,tempered at 800 F,1758.0,,1503.0,,207.0,79.0,0.3,,7.86,8.0,,470.0,,,,
05FFFC93A5EB4E2A954734D2738D4CB8,Steel SAE 9310,STEEL SAE 9310,STEEL SAE 9310,ANSI,STEEL,normalized,907.0,,571.0,,207.0,79.0,0.3,,7.86,18.8,,269.0,,,,
985D533CFF4B4019B57BE92CB46A9C2C,Steel SAE 9310,STEEL SAE 9310,STEEL SAE 9310,ANSI,STEEL,annealed,820.0,,440.0,,207.0,79.0,0.3,,7.86,17.3,,241.0,,,,
511DB36A18F840F493E796205FB3375F,Steel SAE 30201,STEEL SAE 30201,STEEL SAE 30201,ANSI,STEEL,annealed,793.0,,379.0,,193.0,743.0,0.3,,8.03,55.0,,,,,,stainless
C820422DF6594CE48208EE78C63F88C3,Steel SAE 30201,STEEL SAE 30201,STEEL SAE 30201,ANSI,STEEL,1/4-hard,862.0,,517.0,,193.0,743.0,0.3,,8.03,20.0,,,,,,stainless
082215F3E66545348DCC7F2A8D2D29E0,Steel SAE 30201,STEEL SAE 30201,STEEL SAE 30201,ANSI,STEEL,1/2-hard,1034.0,,758.0,,193.0,743.0,0.3,,8.03,10.0,,,,,,stainless
630B52F32CF347E3A846427EFDFC32CB,Steel SAE 30201,STEEL SAE 30201,STEEL SAE 30201,ANSI,STEEL,3/4-hard,1207.0,,931.0,,193.0,743.0,0.3,,8.03,5.0,,,,,,stainless
C51342B8B71E4AA6972005DB91BE8E62,Steel SAE 30201,STEEL SAE 30201,STEEL SAE 30201,ANSI,STEEL,Full-hard,1276.0,,965.0,,193.0,743.0,0.3,,8.03,4.0,,,,,,stainless
C9648FA9B9F249499DC713C2748A77D0,Steel SAE 30202,STEEL SAE 30202,STEEL SAE 30202,ANSI,STEEL,annealed,724.0,,379.0,,193.0,743.0,0.3,,8.03,55.0,,,,,,stainless
2FD9E4EDBF2244D6BE185B798FB83793,Steel SAE 30202,STEEL SAE 30202,STEEL SAE 30202,ANSI,STEEL,1/4-hard,862.0,,517.0,,193.0,743.0,0.3,,8.03,12.0,,,,,,stainless
51B16BB19AD34DAA92DD3659C2FDB3F8,Steel SAE 30301,STEEL SAE 30301,STEEL SAE 30301,ANSI,STEEL,annealed,758.0,,276.0,,193.0,743.0,0.3,,8.03,60.0,,165.0,,,,stainless
819598B841CD48E3902451D26CCB333E,Steel SAE 30301,STEEL SAE 30301,STEEL SAE 30301,ANSI,STEEL,1/4-hard,862.0,,517.0,,193.0,743.0,0.3,,8.03,25.0,,,,,,stainless
77A7B865F48C4497B581FFF6BF6F18C4,Steel SAE 30301,STEEL SAE 30301,STEEL SAE 30301,ANSI,STEEL,1/2-hard,1034.0,,758.0,,193.0,743.0,0.3,,8.03,15.0,,,,,,stainless
B4C8C7C886D34158A666A42E042213ED,Steel SAE 30301,STEEL SAE 30301,STEEL SAE 30301,ANSI,STEEL,3/4-hard,1207.0,,931.0,,193.0,743.0,0.3,,8.03,12.0,,,,,,stainless
5E71D9C8D57F4992BE9F12922A94BEE1,Steel SAE 30301,STEEL SAE 30301,STEEL SAE 30301,ANSI,STEEL,Full-hard,1276.0,,965.0,,193.0,743.0,0.3,,8.03,8.0,,,,,,stainless
0517E01F31F644EAB31FCB2999A64AC3,Steel SAE 30302,STEEL SAE 30302,STEEL SAE 30302,ANSI,STEEL,annealed,621.0,,255.0,,193.0,743.0,0.3,,8.03,55.0,,155.0,,,,stainless
0E625643E5534CC0B92EDAB787824020,Steel SAE 30302,STEEL SAE 30302,STEEL SAE 30302,ANSI,STEEL,1/4-hard,862.0,,517.0,,193.0,743.0,0.3,,8.03,12.0,,,,,,stainless
8FC17E7034DB4529A188DB7DC6720D73,Steel SAE 30302B,STEEL SAE 30302B,STEEL SAE 30302B,ANSI,STEEL,annealed,655.0,,276.0,,193.0,743.0,0.3,,8.03,50.0,,165.0,,,,stainless
6CCBB0F496D64C6EA71B2E75C76FA0F5,Steel SAE 30303,STEEL SAE 30303,STEEL SAE 30303,ANSI,STEEL,annealed,621.0,,241.0,,193.0,743.0,0.3,,8.03,50.0,,160.0,,,,stainless
6E889E820D974516A9CF03B271A6C03E,Steel SAE 30304,STEEL SAE 30304,STEEL SAE 30304,ANSI,STEEL,annealed,586.0,,241.0,,193.0,743.0,0.3,,8.03,55.0,,150.0,,,,stainless
BC6CFCE37E9B4DA0B864F2FB40722808,Steel SAE 30304L,STEEL SAE 30304L,STEEL SAE 30304L,ANSI,STEEL,annealed,552.0,,207.0,,193.0,743.0,0.3,,8.03,55.0,,140.0,,,,stainless
373B847B50794DA990E9FBADAFB020CD,Steel SAE 30305,STEEL SAE 30305,STEEL SAE 30305,ANSI,STEEL,annealed,586.0,,255.0,,193.0,743.0,0.3,,8.03,55.0,,156.0,,,,stainless
FDAA4C64583B482C801BA7EE173FD876,Steel SAE 30308,STEEL SAE 30308,STEEL SAE 30308,ANSI,STEEL,annealed,586.0,,241.0,,193.0,743.0,0.3,,8.03,55.0,,150.0,,,,stainless
AE5E236D6CD94CEA887FB09A4669D04B,Steel SAE 30309,STEEL SAE 30309,STEEL SAE 30309,ANSI,STEEL,annealed,621.0,,276.0,,193.0,743.0,0.3,,8.03,45.0,,165.0,,,,stainless
BC2959E1EF8C408EA2F6D02DD321BFE8,Steel SAE 30310,STEEL SAE 30310,STEEL SAE 30310,ANSI,STEEL,annealed,655.0,,276.0,,193.0,743.0,0.3,,8.03,45.0,,170.0,,,,stainless
7387DCA5E54C41EDBF5501E86C56DCAF,Steel SAE 30314,STEEL SAE 30314,STEEL SAE 30314,ANSI,STEEL,annealed,689.0,,345.0,,193.0,743.0,0.3,,8.03,45.0,,170.0,,,,stainless
03A4FAFAA2354ABBA7C8AA7225DDD6C6,Steel SAE 30316,STEEL SAE 30316,STEEL SAE 30316,ANSI,STEEL,annealed,586.0,,241.0,,193.0,743.0,0.3,,8.03,55.0,,150.0,,,,stainless
795E6C75AF4C48EDA86F32FDC34DA73D,Steel SAE 30316L,STEEL SAE 30316L,STEEL SAE 30316L,ANSI,STEEL,annealed,538.0,,207.0,,193.0,743.0,0.3,,8.03,55.0,,145.0,,,,stainless
5E210758EF6941ED925F476D4D0E1D1C,Steel SAE 30317,STEEL SAE 30317,STEEL SAE 30317,ANSI,STEEL,annealed,621.0,,276.0,,193.0,743.0,0.3,,8.03,50.0,,160.0,,,,stainless
A1E7F46F815F4E4FAE46A7231BB5099D,Steel SAE 30321,STEEL SAE 30321,STEEL SAE 30321,ANSI,STEEL,annealed,600.0,,241.0,,193.0,743.0,0.3,,8.03,55.0,,150.0,,,,stainless
C82FBBCDC40E4B2CB87AA5D1B4333084,Steel SAE 30347,STEEL SAE 30347,STEEL SAE 30347,ANSI,STEEL,annealed,634.0,,241.0,,193.0,743.0,0.3,,8.03,50.0,,160.0,,,,stainless
D6F2306ABB324C57A10425AA5F95B3A9,Steel SAE 30348,STEEL SAE 30348,STEEL SAE 30348,ANSI,STEEL,annealed,634.0,,241.0,,193.0,743.0,0.3,,8.03,50.0,,160.0,,,,stainless
9BB2104B1A754907AD9BA3021C49F1C7,Steel SAE 51403,STEEL SAE 51403,STEEL SAE 51403,ANSI,STEEL,annealed,517.0,,276.0,,200.0,769.0,0.3,,8.03,30.0,,155.0,,,,stainless
C6E2E39527334C8E894612FC38DCBC0E,Steel SAE 51403,STEEL SAE 51403,STEEL SAE 51403,ANSI,STEEL,tempered at 400 F,1310.0,,1000.0,,200.0,769.0,0.3,,8.03,15.0,,390.0,,,,stainless
823FEBE6673A4112996EE5B4F5AB5DD7,Steel SAE 51405,STEEL SAE 51405,STEEL SAE 51405,ANSI,STEEL,annealed,483.0,,276.0,,200.0,769.0,0.3,,8.03,30.0,,150.0,,,,stainless
80978696C32542F782EBAAEF63DF6C2B,Steel SAE 51410,STEEL SAE 51410,STEEL SAE 51410,ANSI,STEEL,annealed,517.0,,276.0,,200.0,769.0,0.3,,8.03,30.0,,155.0,,,,stainless
4B8B7D0FFB4940A999524B05A37F4FE9,Steel SAE 51410,STEEL SAE 51410,STEEL SAE 51410,ANSI,STEEL,tempered at 400 F,1310.0,,1000.0,,200.0,769.0,0.3,,8.03,15.0,,390.0,,,,stainless
0F4ED5D8DDDA49878B98737B31EE7704,Steel SAE 51414,STEEL SAE 51414,STEEL SAE 51414,ANSI,STEEL,annealed,827.0,,655.0,,200.0,769.0,0.3,,8.03,17.0,,235.0,,,,stainless
368F676CFAE249A7B63D9784E030FBF3,Steel SAE 51414,STEEL SAE 51414,STEEL SAE 51414,ANSI,STEEL,tempered at 400 F,1379.0,,1034.0,,200.0,769.0,0.3,,8.03,15.0,,415.0,,,,stainless
0B4576C8E3494CA59998B37C43635B84,Steel SAE 51416,STEEL SAE 51416,STEEL SAE 51416,ANSI,STEEL,annealed,517.0,,276.0,,200.0,769.0,0.3,,8.03,30.0,,155.0,,,,stainless
DF6116BAEBB94C7CB67DC8A355A4AD9A,Steel SAE 51416,STEEL SAE 51416,STEEL SAE 51416,ANSI,STEEL,tempered at 400 F,1310.0,,1000.0,,200.0,769.0,0.3,,8.03,15.0,,390.0,,,,stainless
020644C15E8441C981E4E8FF82DD281C,Steel SAE 51420,STEEL SAE 51420,STEEL SAE 51420,ANSI,STEEL,annealed,655.0,,345.0,,200.0,769.0,0.3,,8.03,25.0,,195.0,,,,stainless
DFDD071158E2431C82CD795AB2DC3DC9,Steel SAE 51420,STEEL SAE 51420,STEEL SAE 51420,ANSI,STEEL,tempered at 600 F,1586.0,,1344.0,,200.0,769.0,0.3,,8.03,8.0,,500.0,,,,stainless
B588F89B72494AD89979B5A898971A81,Steel SAE 51430,STEEL SAE 51430,STEEL SAE 51430,ANSI,STEEL,annealed,517.0,,310.0,,200.0,769.0,0.3,,8.03,30.0,,155.0,,,,stainless
D07DDC26D233420EA0F49B857B60E5F4,Steel SAE 51430F,STEEL SAE 51430F,STEEL SAE 51430F,ANSI,STEEL,annealed,552.0,,379.0,,200.0,769.0,0.3,,8.03,25.0,,170.0,,,,stainless
DBB66391CD104B1EA25903F80285091D,Steel SAE 51431,STEEL SAE 51431,STEEL SAE 51431,ANSI,STEEL,annealed,862.0,,655.0,,200.0,769.0,0.3,,8.03,20.0,,260.0,,,,stainless
988683DFB80F4128A10413EB124AFC62,Steel SAE 51431,STEEL SAE 51431,STEEL SAE 51431,ANSI,STEEL,tempered at 400 F,1413.0,,1069.0,,200.0,769.0,0.3,,8.03,15.0,,415.0,,,,stainless
D970A9AC0D854EBB97207E5C6EB2D265,Steel SAE 51440A,STEEL SAE 51440A,STEEL SAE 51440A,ANSI,STEEL,annealed,724.0,,414.0,,200.0,769.0,0.3,,8.03,20.0,,215.0,,,,stainless
C027925F385841D0AD1F968DEBCD254E,Steel SAE 51440A,STEEL SAE 51440A,STEEL SAE 51440A,ANSI,STEEL,tempered at 600 F,1793.0,,1655.0,,200.0,769.0,0.3,,8.03,5.0,,510.0,,,,stainless
FA49D603FF3347E4B5CC986E959A8EFC,Steel SAE 51440C,STEEL SAE 51440C,STEEL SAE 51440C,ANSI,STEEL,annealed,758.0,,448.0,,200.0,769.0,0.3,,8.03,13.0,,230.0,,,,stainless
DBA461E8D56645BC9FF0B36FE711A2A2,Steel SAE 51440C,STEEL SAE 51440C,STEEL SAE 51440C,ANSI,STEEL,tempered at 600 F,1965.0,,1896.0,,200.0,769.0,0.3,,8.03,2.0,,580.0,,,,stainless
D23675EDD65E421BB310370F720AB7D0,Steel SAE 51446,STEEL SAE 51446,STEEL SAE 51446,ANSI,STEEL,annealed,552.0,,345.0,,200.0,769.0,0.3,,8.03,23.0,,170.0,,,,stainless
56F7E502ED9C4D97A0FE7DA3746354EA,Steel SAE 51501,STEEL SAE 51501,STEEL SAE 51501,ANSI,STEEL,annealed,483.0,,207.0,,200.0,769.0,0.3,,8.03,28.0,,160.0,,,,stainless
814DE2AA2A454B22AA6F8FC935716E8C,Steel SAE 51502,STEEL SAE 51502,STEEL SAE 51502,ANSI,STEEL,annealed,483.0,,207.0,,200.0,769.0,0.3,,8.03,30.0,,150.0,,,,stainless
1A53531B65474FC4B0AFD796A607847B,Grey cast iron class 20,GREY CAST IRON CLASS 20,GREY CAST IRON CLASS 20,ANSI,CAST_IRON,,138.0,,138.0,,80.0,32.0,0.25,,7.16,,,,,,,
67B793906A16472EAA330F83B53F2B8B,Grey cast iron class 25,GREY CAST IRON CLASS 25,GREY CAST IRON CLASS 25,ANSI,CAST_IRON,,172.0,,172.0,,98.0,39.0,0.25,,7.16,,,,,,,
54D9A9F3004F4D2993FB2D4A4BA00F7E,Grey cast iron class 30,GREY CAST IRON CLASS 30,GREY CAST IRON CLASS 30,ANSI,CAST_IRON,,207.0,,207.0,,100.0,40.0,0.25,,7.16,,,,,,,
C656AC5B4EDA4BDC9317FA1E80FAA176,Grey cast iron class 35,GREY CAST IRON CLASS 35,GREY CAST IRON CLASS 35,ANSI,CAST_IRON,,241.0,,241.0,,110.0,44.0,0.25,,7.16,,,,,,,
9F8C072E415F470F9371F8204FCD29FD,Grey cast iron class 40,GREY CAST IRON CLASS 40,GREY CAST IRON CLASS 40,ANSI,CAST_IRON,,276.0,,276.0,,117.0,47.0,0.25,,7.16,,,,,,,
DC242B42288B4E17A62AF551DFAE29B0,Grey cast iron class 50,GREY CAST IRON CLASS 50,GREY CAST IRON CLASS 50,ANSI,CAST_IRON,,345.0,,345.0,,124.0,50.0,0.25,,7.16,,,,,,,
623ABE2B6CFA4DAFA2B7AA4D494B6BDE,Grey cast iron class 60,GREY CAST IRON CLASS 60,GREY CAST IRON CLASS 60,ANSI,CAST_IRON,,414.0,,414.0,,137.0,55.0,0.25,,7.16,,,,,,,
09EB41BD19C947EDBB7978D6AA9CA9FC,Malleable cast iron,MALLEABLE CAST IRON,MALLEABLE CAST IRON,ANSI,MALLEABLE_CAST_IRON,,276.0,,207.0,,172.0,68.0,0.27,,7.16,,,,,,,
FF3F801C63B4429E979B9E84FE006818,Malleable cast iron,MALLEABLE CAST IRON,MALLEABLE CAST IRON,ANSI,MALLEABLE_CAST_IRON,,414.0,,317.0,,172.0,68.0,0.27,,7.16,,,,,,,
10602E22027C46F39CCD78971940298D,Malleable cast iron,MALLEABLE CAST IRON,MALLEABLE CAST IRON,ANSI,MALLEABLE_CAST_IRON,,552.0,,427.0,,172.0,68.0,0.27,,7.16,,,,,,,
9C42EE2F144D41B88593917BD5613DC9,Malleable cast iron,MALLEABLE CAST IRON,MALLEABLE CAST IRON,ANSI,MALLEABLE_CAST_IRON,,689.0,,538.0,,172.0,68.0,0.27,,7.16,,,,,,,
CFC0876E42824F0B863D89CE76BB772A,Nodular cast iron,NODULAR CAST IRON,NODULAR CAST IRON,ANSI,NODULAR_CAST_IRON,,414.0,,276.0,,159.0,66.0,0.2,,7.16,,,,,,,
83A69C294D084DF6BF26418BF8FEAC5A,Nodular cast iron,NODULAR CAST IRON,NODULAR CAST IRON,ANSI,NODULAR_CAST_IRON,,552.0,,365.0,,159.0,66.0,0.2,,7.16,,,,,,,
8D21E01514AC4A40BDF16CF6E6EF5597,Nodular cast iron,NODULAR CAST IRON,NODULAR CAST IRON,ANSI,NODULAR_CAST_IRON,,689.0,,455.0,,159.0,66.0,0.2,,7.16,,,,,,,
0E7E6F42B8364BB198D862DA0B262E35,Nodular cast iron,NODULAR CAST IRON,NODULAR CAST IRON,ANSI,NODULAR_CAST_IRON,,827.0,,552.0,,159.0,66.0,0.2,,7.16,,,,,,,
B9CF1F99A73C47B8AB2698249F843DD3,Copper Alloy C80100,COPPER ALLOY C80100,COPPER ALLOY C80100,ANSI,COPPER_ALLOY,,172.0,,62.0,,108.0,40.0,0.35,,8.93,40.0,,,,,,
0E041E89343849A7BE8C850C10A34091,High-Copper Alloy C81300,HIGH-COPPER ALLOY C81300,HIGH-COPPER ALLOY C81300,ANSI,COPPER_ALLOY,,365.0,,248.0,,108.0,40.0,0.35,,8.93,11.0,,,,,,
D0553F51250E456AA8B54835AB572E33,High-Copper Alloy C81500,HIGH-COPPER ALLOY C81500,HIGH-COPPER ALLOY C81500,ANSI,COPPER_ALLOY,,352.0,,276.0,,108.0,40.0,0.35,,8.93,17.0,,,,,,
0D8DE0B29EF24661BA704748332A5BC4,High-Copper Alloy C81700,HIGH-COPPER ALLOY C81700,HIGH-COPPER ALLOY C81700,ANSI,COPPER_ALLOY,,634.0,,469.0,,108.0,40.0,0.35,,8.93,8.0,,,,,,
840F372D379146F68A91A79126A11145,Red brass C83300,RED BRASS C83300,RED BRASS C83300,ANSI,COPPER_ALLOY,,221.0,,69.0,,100.0,37.0,0.34,,8.5,35.0,,,,,,
8C254890422F48F38E9B0EF4A3F3AA85,Red brass C83400,RED BRASS C83400,RED BRASS C83400,ANSI,COPPER_ALLOY,,241.0,,69.0,,100.0,37.0,0.34,,8.5,30.0,,,,,,
72620708CE07415AB164155A108F2696,Red brass C83600,RED BRASS C83600,RED BRASS C83600,ANSI,COPPER_ALLOY,,255.0,,117.0,,100.0,37.0,0.34,,8.5,30.0,,,,,,
52E2C8E7BE1A46CF8600AF45032B557A,Red brass C83800,RED BRASS C83800,RED BRASS C83800,ANSI,COPPER_ALLOY,,241.0,,110.0,,100.0,37.0,0.34,,8.5,25.0,,,,,,
49CD50A5574645B2AF1A104282B874FA,Semi-red Brass C84200,SEMI-RED BRASS C84200,SEMI-RED BRASS C84200,ANSI,COPPER_ALLOY,,241.0,,97.0,,100.0,37.0,0.34,,8.5,27.0,,,,,,
7EA0EEC4B6944E33BE865E010AD9E1FE,Semi-red Brass C84400,SEMI-RED BRASS C84400,SEMI-RED BRASS C84400,ANSI,COPPER_ALLOY,,234.0,,97.0,,100.0,37.0,0.34,,8.5,26.0,,,,,,
4752F3A9E6C843D6AD2FD79532E5DA03,Semi-red Brass C84500,SEMI-RED BRASS C84500,SEMI-RED BRASS C84500,ANSI,COPPER_ALLOY,,241.0,,97.0,,100.0,37.0,0.34,,8.5,28.0,,,,,,
C2C45302018642DF8C107C2BB95112C6,Semi-red Brass C84800,SEMI-RED BRASS C84800,SEMI-RED BRASS C84800,ANSI,COPPER_ALLOY,,241.0,,97.0,,100.0,37.0,0.34,,8.5,30.0,,,,,,
47F50A9EA5EA431BA6969263CD54D141,Yellow Brass C85200,YELLOW BRASS C85200,YELLOW BRASS C85200,ANSI,COPPER_ALLOY,,262.0,,90.0,,100.0,37.0,0.34,,8.5,35.0,,,,,,
DD97A6D584FD4B61AD281DA8F28B12DD,Yellow Brass C85400,YELLOW BRASS C85400,YELLOW BRASS C85400,ANSI,COPPER_ALLOY,,234.0,,83.0,,100.0,37.0,0.34,,8.5,35.0,,,,,,
CCEAA2C520AA479FB737388690EFAF73,Yellow Brass C85500,YELLOW BRASS C85500,YELLOW BRASS C85500,ANSI,COPPER_ALLOY,,414.0,,159.0,,100.0,37.0,0.34,,8.5,40.0,,,,,,
90BBFEA4894D4DD8862B8D5371A7B002,Yellow Brass C85700,YELLOW BRASS C85700,YELLOW BRASS C85700,ANSI,COPPER_ALLOY,,345.0,,124.0,,100.0,37.0,0.34,,8.5,40.0,,,,,,
BFE334ACA0B54774859C664D0E3426AB,Yellow Brass C85800,YELLOW BRASS C85800,YELLOW BRASS C85800,ANSI,COPPER_ALLOY,,379.0,,207.0,,100.0,37.0,0.34,,8.5,15.0,,,,,,
DE3571FA018D40DCAF02BC37995A5363,Manganese Bronze C86100,MANGANESE BRONZE C86100,MANGANESE BRONZE C86100,ANSI,COPPER_ALLOY,,655.0,,345.0,,120.0,45.0,0.31,,8.8,20.0,,,,,,
4FD004DD88A4473183268E6E46EAE803,Manganese Bronze C86200,MANGANESE BRONZE C86200,MANGANESE BRONZE C86200,ANSI,COPPER_ALLOY,,655.0,,331.0,,120.0,45.0,0.31,,8.8,20.0,,,,,,
28162DEB693D4A308083CCA71154EF44,Manganese Bronze C86300,MANGANESE BRONZE C86300,MANGANESE BRONZE C86300,ANSI,COPPER_ALLOY,,793.0,,572.0,,120.0,45.0,0.31,,8.8,15.0,,,,,,
ACC010BBCB3E454E97BF8A4C4E3CC68C,Manganese Bronze C86400,MANGANESE BRONZE C86400,MANGANESE BRONZE C86400,ANSI,COPPER_ALLOY,,448.0,,172.0,,120.0,45.0,0.31,,8.8,20.0,,,,,,
5CFBDD9CC5CC4DA5958A7A687DD79517,Manganese Bronze C86500,MANGANESE BRONZE C86500,MANGANESE BRONZE C86500,ANSI,COPPER_ALLOY,,490.0,,193.0,,120.0,45.0,0.31,,8.8,30.0,,,,,,
48D71221F8034321AFCDF00564E7EE5E,Manganese Bronze C86700,MANGANESE BRONZE C86700,MANGANESE BRONZE C86700,ANSI,COPPER_ALLOY,,586.0,,290.0,,120.0,45.0,0.31,,8.8,20.0,,,,,,
2A00A95E6A7346C09D15CE4A04792CB8,Manganese Bronze C86800,MANGANESE BRONZE C86800,MANGANESE BRONZE C86800,ANSI,COPPER_ALLOY,,565.0,,262.0,,120.0,45.0,0.31,,8.8,22.0,,,,,,
BFBDD1F0C3134BE38D0F28016F8C2EB7,Silicon Brass C87200,SILICON BRASS C87200,SILICON BRASS C87200,ANSI,COPPER_ALLOY,,379.0,,172.0,,120.0,45.0,0.31,,8.8,30.0,,,,,,
543461221FE44E8892BD2EAABA2C454B,Silicon Bronze C87400,SILICON BRONZE C87400,SILICON BRONZE C87400,ANSI,COPPER_ALLOY,,379.0,,165.0,,120.0,45.0,0.31,,8.8,30.0,,,,,,
06423909CD5E4B179CE6A6F996E2C553,Silicon Bronze C87500,SILICON BRONZE C87500,SILICON BRONZE C87500,ANSI,COPPER_ALLOY,,462.0,,207.0,,120.0,45.0,0.31,,8.8,21.0,,,,,,
A4FEDB7FBA8B4AC590AA9563FD3D184F,Silicon Bronze C87600,SILICON BRONZE C87600,SILICON BRONZE C87600,ANSI,COPPER_ALLOY,,455.0,,221.0,,120.0,45.0,0.31,,8.8,20.0,,,,,,
139BCFF222284DBD98BAA9E3F857BB56,Silicon Bronze C87800,SILICON BRONZE C87800,SILICON BRONZE C87800,ANSI,COPPER_ALLOY,,586.0,,345.0,,120.0,45.0,0.31,,8.8,25.0,,,,,,
85923B91FFE5458286C4CB03007E6211,Silicon Bronze C87900,SILICON BRONZE C87900,SILICON BRONZE C87900,ANSI,COPPER_ALLOY,,483.0,,241.0,,120.0,45.0,0.31,,8.8,25.0,,,,,,
B254908C64FD4FEC8043D0EC958A5787,Tin Bronze C90200,TIN BRONZE C90200,TIN BRONZE C90200,ANSI,COPPER_ALLOY,,262.0,,110.0,,120.0,45.0,0.31,,8.8,30.0,,,,,,
3F835BA072C846D8909CCB0913244F68,Tin Bronze C90300,TIN BRONZE C90300,TIN BRONZE C90300,ANSI,COPPER_ALLOY,,310.0,,145.0,,120.0,45.0,0.31,,8.8,30.0,,,,,,
D853C626418E4F92AC4CA6DD96300058,Tin Bronze C90500,TIN BRONZE C90500,TIN BRONZE C90500,ANSI,COPPER_ALLOY,,310.0,,152.0,,120.0,45.0,0.31,,8.8,25.0,,,,,,
168BB968EE264903AF3F5CF520FC04B7,Tin Bronze C90700,TIN BRONZE C90700,TIN BRONZE C90700,ANSI,COPPER_ALLOY,,303.0,,152.0,,120.0,45.0,0.31,,8.8,20.0,,,,,,
FDA4A4CF34C3484089B5C890AE92A129,Tin Bronze C90900,TIN BRONZE C90900,TIN BRONZE C90900,ANSI,COPPER_ALLOY,,276.0,,138.0,,120.0,45.0,0.31,,8.8,15.0,,,,,,
C19D25CCB1694F929A72BF66861D3185,Tin Bronze C91000,TIN BRONZE C91000,TIN BRONZE C91000,ANSI,COPPER_ALLOY,,221.0,,172.0,,120.0,45.0,0.31,,8.8,2.0,,,,,,
ADF81B163E9E47BBB5FBFC742B0DD5DA,Tin Bronze C91100,TIN BRONZE C91100,TIN BRONZE C91100,ANSI,COPPER_ALLOY,,241.0,,172.0,,120.0,45.0,0.31,,8.8,2.0,,,,,,
34F910C00BDB47C7BE63F86065FCE685,Tin Bronze C91300,TIN BRONZE C91300,TIN BRONZE C91300,ANSI,COPPER_ALLOY,,241.0,,207.0,,120.0,45.0,0.31,,8.8,0.5,,,,,,
653438ABB233404C846F4A75BB658CDA,Tin Bronze C91600,TIN BRONZE C91600,TIN BRONZE C91600,ANSI,COPPER_ALLOY,,303.0,,152.0,,120.0,45.0,0.31,,8.8,16.0,,,,,,
44C1B61500B7478FAFA99E1F94505A59,Tin Bronze C91700,TIN BRONZE C91700,TIN BRONZE C91700,ANSI,COPPER_ALLOY,,303.0,,152.0,,120.0,45.0,0.31,,8.8,16.0,,,,,,
B6DC3EA524CE4DF890E15A703E481415,Leaded Tin Bronze C92200,LEADED TIN BRONZE C92200,LEADED TIN BRONZE C92200,ANSI,COPPER_ALLOY,,276.0,,138.0,,120.0,45.0,0.31,,8.8,30.0,,,,,,
5922217CDFA04199B1611AF54C155E32,Leaded Tin Bronze C92300,LEADED TIN BRONZE C92300,LEADED TIN BRONZE C92300,ANSI,COPPER_ALLOY,,276.0,,138.0,,120.0,45.0,0.31,,8.8,25.0,,,,,,
E8DC0675A7AE4CF1AF0F7A407140E88D,Leaded Tin Bronze C92500,LEADED TIN BRONZE C92500,LEADED TIN BRONZE C92500,ANSI,COPPER_ALLOY,,303.0,,138.0,,120.0,45.0,0.31,,8.8,20.0,,,,,,
C90F115B8C8049999FF4D66D1E627DB0,Leaded Tin Bronze C92600,LEADED TIN BRONZE C92600,LEADED TIN BRONZE C92600,ANSI,COPPER_ALLOY,,303.0,,138.0,,120.0,45.0,0.31,,8.8,30.0,,,,,,
F28DCCD7B2454F398F9D5233A3D5E232,Leaded Tin Bronze C92700,LEADED TIN BRONZE C92700,LEADED TIN BRONZE C92700,ANSI,COPPER_ALLOY,,290.0,,145.0,,120.0,45.0,0.31,,8.8,20.0,,,,,,
291AACC414564C1B95431B7BCEA28BCD,Leaded Tin Bronze C92800,LEADED TIN BRONZE C92800,LEADED TIN BRONZE C92800,ANSI,COPPER_ALLOY,,276.0,,207.0,,120.0,45.0,0.31,,8.8,1.0,,,,,,
C54141AC30F74D0081501D67CFEEB99B,Leaded Tin Bronze C92900,LEADED TIN BRONZE C92900,LEADED TIN BRONZE C92900,ANSI,COPPER_ALLOY,,324.0,,179.0,,120.0,45.0,0.31,,8.8,20.0,,,,,,
BC5A694EF6BE4BCFB6F8C13646C96D50,High Leaded Tin Bronze C93200,HIGH LEADED TIN BRONZE C93200,HIGH LEADED TIN BRONZE C93200,ANSI,COPPER_ALLOY,,241.0,,124.0,,120.0,45.0,0.31,,8.8,20.0,,,,,,
E790E6AB328B41C596708723469882CD,High Leaded Tin Bronze C93400,HIGH LEADED TIN BRONZE C93400,HIGH LEADED TIN BRONZE C93400,ANSI,COPPER_ALLOY,,221.0,,110.0,,120.0,45.0,0.31,,8.8,20.0,,,,,,
EBFFE24015C94EADBCDE92E27DC178C6,High Leaded Tin Bronze C93500,HIGH LEADED TIN BRONZE C93500,HIGH LEADED TIN BRONZE C93500,ANSI,COPPER_ALLOY,,221.0,,110.0,,120.0,45.0,0.31,,8.8,20.0,,,,,,
8240CB5CC4CF4AB8A062B5AD55531810,High Leaded Tin Bronze C93700,HIGH LEADED TIN BRONZE C93700,HIGH LEADED TIN BRONZE C93700,ANSI,COPPER_ALLOY,,241.0,,124.0,,120.0,45.0,0.31,,8.8,20.0,,,,,,
34B98918283F448F81AF9D34973B4999,High Leaded Tin Bronze C93800,HIGH LEADED TIN BRONZE C93800,HIGH LEADED TIN BRONZE C93800,ANSI,COPPER_ALLOY,,207.0,,110.0,,120.0,45.0,0.31,,8.8,18.0,,,,,,
716F36482DE6420A8BAF4267CDD3A18D,High Leaded Tin Bronze C93900,HIGH LEADED TIN BRONZE C93900,HIGH LEADED TIN BRONZE C93900,ANSI,COPPER_ALLOY,,221.0,,152.0,,120.0,45.0,0.31,,8.8,7.0,,,,,,
F0F15E0A8B114DCEB171FEB7376EC6BE,High Leaded Tin Bronze C94300,HIGH LEADED TIN BRONZE C94300,HIGH LEADED TIN BRONZE C94300,ANSI,COPPER_ALLOY,,186.0,,90.0,,120.0,45.0,0.31,,8.8,15.0,,,,,,
05627635D32842E2A786C8108410CFC6,High Leaded Tin Bronze C94400,HIGH LEADED TIN BRONZE C94400,HIGH LEADED TIN BRONZE C94400,ANSI,COPPER_ALLOY,,221.0,,110.0,,120.0,45.0,0.31,,8.8,18.0,,,,,,
439B189A5C5C4E01B127DFC674D23059,High Leaded Tin Bronze C94500,HIGH LEADED TIN BRONZE C94500,HIGH LEADED TIN BRONZE C94500,ANSI,COPPER_ALLOY,,172.0,,83.0,,120.0,45.0,0.31,,8.8,12.0,,,,,,
6BB2AE9CD6FA40E4A0E8044C9351F761,Nickel-Tin Bronze C94700,NICKEL-TIN BRONZE C94700,NICKEL-TIN BRONZE C94700,ANSI,COPPER_ALLOY,,345.0,,159.0,,120.0,45.0,0.31,,8.8,35.0,,,,,,
9D9A67ECF3374DD687CF35CF019DDD43,Nickel-Tin Bronze C94800,NICKEL-TIN BRONZE C94800,NICKEL-TIN BRONZE C94800,ANSI,COPPER_ALLOY,,310.0,,159.0,,120.0,45.0,0.31,,8.8,35.0,,,,,,
1C140125E5C549199970D39D5DDD3F7E,Aluminum Bronze C95200,ALUMINUM BRONZE C95200,ALUMINUM BRONZE C95200,ANSI,COPPER_ALLOY,,552.0,,186.0,,120.0,45.0,0.32,,8.8,35.0,,,,,,
E8AFEF8067534C838F4E98D1B82B89CA,Aluminum Bronze C95300,ALUMINUM BRONZE C95300,ALUMINUM BRONZE C95300,ANSI,COPPER_ALLOY,,517.0,,186.0,,120.0,45.0,0.32,,8.8,25.0,,,,,,
E5546C9A520043CBA3FCC30711919129,Aluminum Bronze C95400,ALUMINUM BRONZE C95400,ALUMINUM BRONZE C95400,ANSI,COPPER_ALLOY,,586.0,,241.0,,120.0,45.0,0.32,,8.8,18.0,,,,,,
B565BE7A443340169C74BBBF4658AA0A,Aluminum Bronze C95500,ALUMINUM BRONZE C95500,ALUMINUM BRONZE C95500,ANSI,COPPER_ALLOY,,689.0,,303.0,,120.0,45.0,0.32,,8.8,12.0,,,,,,
66BBEB82DD3A4103BB8E1CC8C993E643,Aluminum Bronze C95600,ALUMINUM BRONZE C95600,ALUMINUM BRONZE C95600,ANSI,COPPER_ALLOY,,517.0,,234.0,,120.0,45.0,0.32,,8.8,18.0,,,,,,
73276228ABF345D98BEC32D08820704E,Aluminum Bronze C95700,ALUMINUM BRONZE C95700,ALUMINUM BRONZE C95700,ANSI,COPPER_ALLOY,,655.0,,310.0,,120.0,45.0,0.32,,8.8,26.0,,,,,,
A8376D14D9934FAE864A885300C4540E,Aluminum Bronze C95800,ALUMINUM BRONZE C95800,ALUMINUM BRONZE C95800,ANSI,COPPER_ALLOY,,655.0,,262.0,,120.0,45.0,0.32,,8.8,25.0,,,,,,
987E68DD26F641D1B216E0B46B3A26F1,Copper-Nickel C96200,COPPER-NICKEL C96200,COPPER-NICKEL C96200,ANSI,COPPER_ALLOY,,310.0,,172.0,,100.0,37.0,0.34,,8.5,20.0,,,,,,
9C2FF8FE2C124FE7B1E12F6F574F53C5,Copper-Nickel C96300,COPPER-NICKEL C96300,COPPER-NICKEL C96300,ANSI,COPPER_ALLOY,,517.0,,379.0,,100.0,37.0,0.34,,8.5,10.0,,,,,,
4355834A3E9D473A83F58029DAE26274,Copper-Nickel C96400,COPPER-NICKEL C96400,COPPER-NICKEL C96400,ANSI,COPPER_ALLOY,,469.0,,255.0,,100.0,37.0,0.34,,8.5,28.0,,,,,,
420B7197C68B4B92951A2BA9DE0637F6,Copper-Nickel C96600,COPPER-NICKEL C96600,COPPER-NICKEL C96600,ANSI,COPPER_ALLOY,,758.0,,483.0,,100.0,37.0,0.34,,8.5,7.0,,,,,,
D24E0619F681498A913BE1B0160F75CF,Nickel Silver C97300,NICKEL SILVER C97300,NICKEL SILVER C97300,ANSI,COPPER_ALLOY,,241.0,,117.0,,100.0,37.0,0.34,,8.5,20.0,,,,,,
7A4078EC8928471FBD876FC0E8426A4B,Nickel Silver C97400,NICKEL SILVER C97400,NICKEL SILVER C97400,ANSI,COPPER_ALLOY,,262.0,,117.0,,100.0,37.0,0.34,,8.5,20.0,,,,,,
143657E1185C4AC99BA5A79C48EC459D,Nickel Silver C97600,NICKEL SILVER C97600,NICKEL SILVER C97600,ANSI,COPPER_ALLOY,,310.0,,165.0,,100.0,37.0,0.34,,8.5,20.0,,,,,,
A161E15E3741491D88ADB1A0ED84A96E,Nickel Silver C97800,NICKEL SILVER C97800,NICKEL SILVER C97800,ANSI,COPPER_ALLOY,,379.0,,207.0,,100.0,37.0,0.34,,8.5,15.0,,,,,,
91625CF659564EABA1F6FDD65C55AD06,Special Alloy C99300,SPECIAL ALLOY C99300,SPECIAL ALLOY C99300,ANSI,COPPER_ALLOY,,655.0,,379.0,,100.0,37.0,0.34,,8.5,2.0,,,,,,
